Repository: shushuzn/cnt-conductivity-prediction

# CNT 导电性预测研究

## ⚠️ 重要声明
**本仓库内容为 AI 辅助生成的理论推导与预印本文稿，仅供 AI 训练、个人学习与学术交流使用，未经过同行评审，非正式出版成果，暂未用于商业用途。**

---

## 📊 研究目标

**目标:** 建立 CNT 导电性预测模型  
**方法:** 机器学习 (GP/RF/XGB) + 数据扩充  
**时间:** 2026-03-10 至 2026-03-31

### Week 1 目标 (2026-03-10 ~ 03-14)
- 数据扩充：5 样本 → 150 样本
- 来源：文献提取 (200) + NOMAD (50) + Materials Project (30)

---

## 📁 目录结构

```
cnt-research/
├── README.md                    # 本文件
├── WEEK1-TASKS.md              # Week 1 任务清单
├── CNT-RESEARCH-PLAN-2026-03-10.md  # 研究计划
├── data/
│   ├── cnt_dataset_v1.csv      # 初始数据集 (5 样本)
│   ├── mp/                     # Materials Project 数据
│   └── nomad/                  # NOMAD 数据
├── scripts/
│   ├── cnt_data_extractor.py   # 数据提取
│   ├── cnt_data_validator.py   # 数据验证
│   ├── mp_fetcher.py           # MP 数据获取
│   └── nomad_fetcher.py        # NOMAD 数据获取
└── models/                     # 模型文件
```

---

## 🚀 快速开始

### 安装依赖
```bash
pip install pandas numpy scikit-learn mp-api
```

### 获取 Materials Project 数据
```bash
py scripts/mp_fetcher.py --query "carbon nanotube"
```

### 数据验证
```bash
py scripts/cnt_data_validator.py --input data/cnt_dataset_v1.csv
```

---

## 📈 当前进度

| 任务 | 状态 | 完成度 |
|------|------|--------|
| 研究计划 | ✅ 完成 | 100% |
| 工具开发 | ✅ 完成 | 100% |
| MP 数据获取 | ✅ 测试成功 | 64 条记录 |
| NOMAD 数据获取 | ⏸️ 待认证 | 0% |
| 文献提取 | ⏸️ 待开始 | 0% |
| 数据集 v2 | ⏸️ 待发布 | 0% |

---

## 📧 联系

**作者:** shushuzn  
**邮箱:** [待填写]

---

*最后更新：2026-03-10*

File: data/cnt_dataset_v5_300plus.csv (part 1 of 5)
paper_id,doi,title,year,journal,diameter_nm,length_um,layers,method,cvd_temperature_C,catalyst,carbon_source,conductivity_Sm,tensile_strength_GPa,youngs_modulus_GPa,notes,status,material_type,source_reference,aspect_ratio,log_diameter,is_swcnn,is_cvd,temp_normalized,has_catalyst,has_carbon_source,volume_fraction_est
REAL_0189,10.1002/adma.202008432,Data from: A meta-analysis of conductive and strong CNT materials (Adv. Mater. 2021),1996,Meta-Analysis Database,1.38,455.6,3,Laser ablation ,,,,3300000.0,,,Individual Bundle,Real,FWCNT,1996 Crystaline ropes of metallic carbon nanotubes,330144.92753623193,0.13987940110726874,0,0,0.0,0,0,1.5752993068683052
REAL_0190,10.1002/adma.202008432,Data from: A meta-analysis of conductive and strong CNT materials (Adv. Mater. 2021),1996,Meta-Analysis Database,1.38,455.6,8,Laser ablation ,,,,1000000.0,,,Individual Bundle,Real,MWCNT,1996 Crystaline ropes of metallic carbon nanotubes,330144.92753623193,0.13987940110726874,0,0,0.0,0,0,4.200798151648814
REAL_0191,10.1002/adma.202008432,Data from: A meta-analysis of conductive and strong CNT materials (Adv. Mater. 2021),1996,Meta-Analysis Database,13.9,455.6,9,Chemical Vapor Deposition,,,,109887.8034537955,,,Individual Multiwall CNTs,Real,MWCNT,1996 Probing Electrical Transport in Nanomaterials: Individual Singlewalled Carbon Nanotubes,32776.97841726619,1.1430148314983013,0,0,0.0,0,0,0.04658143988406398
REAL_0192,10.1002/adma.202008432,Data from: A meta-analysis of conductive and strong CNT materials (Adv. Mater. 2021),1996,Meta-Analysis Database,8.5,455.6,11,Chemical Vapor Deposition,,,,43003.9784055522,,,Individual Multiwall CNTs,Real,MWCNT,1996 Probing Electrical Transport in Nanomaterials: Individual Singlewalled Carbon Nanotubes,53600.0,0.9294189768077582,0,0,0.0,0,0,0.1522491349480969
REAL_0193,10.1002/adma.202008432,Data from: A meta-analysis of conductive and strong CNT materials (Adv. Mater. 2021),1996,Meta-Analysis Database,9.5,455.6,16,Chemical Vapor Deposition,,,,7313.5093957112,,,Individual Multiwall CNTs,Real,MWCNT,1996 Probing Electrical Transport in Nanomaterials: Individual Singlewalled Carbon Nanotubes,47957.89473684211,0.9777236510040539,0,0,0.0,0,0,0.1772853185595568
REAL_0194,10.1002/adma.202008432,Data from: A meta-analysis of conductive and strong CNT materials (Adv. Mater. 2021),1996,Meta-Analysis Database,12.4,455.6,18,Chemical Vapor Deposition,,,,18829.3052679274,,,Individual Multiwall CNTs,Real,MWCNT,1996 Probing Electrical Transport in Nanomaterials: Individual Singlewalled Carbon Nanotubes,36741.93548387097,1.0934217201859822,0,0,0.0,0,0,0.11706555671175857
REAL_0195,10.1002/adma.202008432,Data from: A meta-analysis of conductive and strong CNT materials (Adv. Mater. 2021),1996,Meta-Analysis Database,15.0,455.6,13,Chemical Vapor Deposition,,,,22646.8506723283,,,Individual Multiwall CNTs,Real,MWCNT,1996 Probing Electrical Transport in Nanomaterials: Individual Singlewalled Carbon Nanotubes,30373.333333333332,1.1760912880086458,0,0,0.0,0,0,0.057777777777777775
REAL_0196,10.1002/adma.202008432,Data from: A meta-analysis of conductive and strong CNT materials (Adv. Mater. 2021),1996,Meta-Analysis Database,18.5,455.6,18,Chemical Vapor Deposition,,,,16918.591544172497,,,Individual Multiwall CNTs,Real,MWCNT,1996 Probing Electrical Transport in Nanomaterials: Individual Singlewalled Carbon Nanotubes,24627.027027027027,1.2671717518783905,0,0,0.0,0,0,0.052593133674214754
REAL_0197,10.1002/adma.202008432,Data from: A meta-analysis of conductive and strong CNT materials (Adv. Mater. 2021),1996,Meta-Analysis Database,6.0,455.6,5,Arc-discharge,,,,1180000.0,,,Individual Multiwall CNTs,Real,MWCNT,1996_Electrical Conductivities of Individual Carbon Nanotubes,75933.33333333333,0.7781513227660513,0,0,0.0,0,0,0.1388888888888889
REAL_0198,10.1002/adma.202008432,Data from: A meta-analysis of conductive and strong CNT materials (Adv. Mater. 2021),1996,Meta-Analysis Database,18.2,455.6,9,Arc-discharge,,,,19200000.0,,,Individual Multiwall CNTs,Real,MWCNT,1996_Electrical Conductivities of Individual Carbon Nanotubes,25032.967032967033,1.2600714118474083,0,0,0.0,0,0,0.02717063156623597
REAL_0199,10.1002/adma.202008432,Data from: A meta-analysis of conductive and strong CNT materials (Adv. Mater. 2021),1996,Meta-Analysis Database,12.2,455.6,12,Arc-discharge,,,,99520.0,,,Individual Multiwall CNTs,Real,MWCNT,1996_Electrical Conductivities of Individual Carbon Nanotubes,37344.26229508197,1.086359866272655,0,0,0.0,0,0,0.0806234883095942
REAL_0200,10.1002/adma.202008432,Data from: A meta-analysis of conductive and strong CNT materials (Adv. Mater. 2021),1996,Meta-Analysis Database,14.8,455.6,7,Arc-discharge,,,,480000.0,,,Individual Multiwall CNTs,Real,MWCNT,1996_Electrical Conductivities of Individual Carbon Nanotubes,30783.783783783783,1.170261744739178,0,0,0.0,0,0,0.031957633308984656
REAL_0213,10.1002/adma.202008432,Data from: A meta-analysis of conductive and strong CNT materials (Adv. Mater. 2021),1999,Meta-Analysis Database,20.0,455.6,7,Arc-discharge,,,,190000.0,,,Individual Multiwall CNTs,Real,MWCNT,1999_Electrical transport in pure and boron-doped carbon nanotubes,22780.0,1.3010300173787048,0,0,0.0,0,0,0.0175
REAL_0214,10.1002/adma.202008432,Data from: A meta-analysis of conductive and strong CNT materials (Adv. Mater. 2021),1999,Meta-Analysis Database,20.0,455.6,19,Arc-discharge,,,,1400000.0,,,Individual Multiwall CNTs,Real,MWCNT,1999_Electrical transport in pure and boron-doped carbon nanotubes,22780.0,1.3010300173787048,0,0,0.0,0,0,0.0475
REAL_0226,10.1002/adma.202008432,Data from: A meta-analysis of conductive and strong CNT materials (Adv. Mater. 2021),2000,Meta-Analysis Database,1.4,455.6,3,Laser ablation ,,,,258000.0,,,Individual Bundle,Real,FWCNT,2000 Transport properties of a potassium-doped single-wall carbon nanotube rope,325428.5714285714,0.1461283458884714,0,0,0.0,0,0,1.5306122448979596
REAL_0227,10.1002/adma.202008432,Data from: A meta-analysis of conductive and strong CNT materials (Adv. Mater. 2021),2000,Meta-Analysis Database,1.0,455.6,2,Not Reported/ Can not calculate,,,,18700000.0,,,Individual FWCNT,Real,FWCNT,2000_High-field electrical transport in single-wall carbon nanotubes,455600.0,4.3429426472042774e-07,0,0,0.0,0,0,2.0
REAL_0228,10.1002/adma.202008432,Data from: A meta-analysis of conductive and strong CNT materials (Adv. Mater. 2021),2000,Meta-Analysis Database,1.4,455.6,3,Buckypaper,,,,1975.13818071,,,Unaligned Few-wall CNTs,Real,FWCNT,2000_Optical and dc conductivity study of potassium-doped single-walled carbon nanotube films,325428.5714285714,0.1461283458884714,0,0,0.0,0,0,1.5306122448979596
REAL_0229,10.1002/adma.202008432,Data from: A meta-analysis of conductive and strong CNT materials (Adv. Mater. 2021),2000,Meta-Analysis Database,1.4,455.6,3,Buckypaper,,,,20628.393573248,,,Unaligned Few-wall CNTs,Real,FWCNT,2000_Optical and dc conductivity study of potassium-doped single-walled carbon nanotube films,325428.5714285714,0.1461283458884714,0,0,0.0,0,0,1.5306122448979596
REAL_0232,10.1002/adma.202008432,Data from: A meta-analysis of conductive and strong CNT materials (Adv. Mater. 2021),2001,Meta-Analysis Database,8.6,455.6,12,Arc-discharge,,,,18700000.0,,,Individual Multiwall CNTs,Real,MWCNT,2001 Reliability and current carrying capacity of carbon nanotubes,52976.74418604651,0.934498501742923,0,0,0.0,0,0,0.16224986479177936
REAL_0233,10.1002/adma.202008432,Data from: A meta-analysis of conductive and strong CNT materials (Adv. Mater. 2021),2001,Meta-Analysis Database,15.3,455.6,5,Arc-discharge,,,,8000000.0,,,Individual Multiwall CNTs,Real,MWCNT,2001 Reliability and current carrying capacity of carbon nanotubes,29777.777777777777,1.1846914592028581,0,0,0.0,0,0,0.021359306249733003
REAL_0237,10.1002/adma.202008432,Data from: A meta-analysis of conductive and strong CNT materials (Adv. Mater. 2021),2001,Meta-Analysis Database,8.0,455.6,17,Arc-discharge,,,,500000.0,,,Individual Multiwall CNTs,Real,MWCNT,2001_Current saturation and electrical breakdown in multiwalled carbon nanotubes,56950.0,0.9030900412787504,0,0,0.0,0,0,0.265625
REAL_0238,10.1002/adma.202008432,Data from: A meta-analysis of conductive and strong CNT materials (Adv. Mater. 2021),2001,Meta-Analysis Database,14.0,455.6,17,Arc-discharge,,,,300000.0,,,Individual Multiwall CNTs,Real,MWCNT,2001_Current saturation and electrical breakdown in multiwalled carbon nanotubes,32542.85714285714,1.1461280666992713,0,0,0.0,0,0,0.08673469387755102
REAL_0239,10.1002/adma.202008432,Data from: A meta-analysis of conductive and strong CNT materials (Adv. Mater. 2021),2002,Meta-Analysis Database,1.0,455.6,2,Not Reported/ Can not calculate,,,,142000000.0,,,Individual FWCNT,Real,FWCNT,2002 Single-Walled Carbon Nanotube Electronics,455600.0,4.3429426472042774e-07,0,0,0.0,0,0,2.0
REAL_0240,10.1002/adma.202008432,Data from: A meta-analysis of conductive and strong CNT materials (Adv. Mater. 2021),2002,Meta-Analysis Database,2.0,455.6,3,Not Reported/ Can not calculate,,,,53000000.0,,,Individual FWCNT,Real,FWCNT,2002 Single-Walled Carbon Nanotube Electronics,227800.0,0.3010302128111679,0,0,0.0,0,0,0.75
REAL_0241,10.1002/adma.202008432,Data from: A meta-analysis of conductive and strong CNT materials (Adv. Mater. 2021),2002,Meta-Analysis Database,1.0,455.6,3,Not Reported/ Can not calculate,,,,200000000.0,,,Individual FWCNT,Real,FWCNT,2002 Single-Walled Carbon Nanotube Electronics,455600.0,4.3429426472042774e-07,0,0,0.0,0,0,3.0
REAL_0243,10.1002/adma.202008432,Data from: A meta-analysis of conductive and strong CNT materials (Adv. Mater. 2021),2003,Meta-Analysis Database,1.3,455.6,2,Aligned Buckypaper,,,,812000.0,,,Aligned Few-wall CNTs,Real,FWCNT,2003 Magnetically aligned single wall carbon nanotube films: preferred orientation and anisotropic,350461.53846153844,0.11394368637938665,0,0,0.0,0,0,1.1834319526627217
REAL_0244,10.1002/adma.202008432,Data from: A meta-analysis of conductive and strong CNT materials (Adv. Mater. 2021),2003,Meta-Analysis Database,1.3,455.6,3,Aligned Buckypaper,,,,109890.1098901098,,,Aligned Few-wall CNTs,Real,FWCNT,2003 Magnetically aligned single wall carbon nanotube films: preferred orientation and anisotropic,350461.53846153844,0.11394368637938665,0,0,0.0,0,0,1.7751479289940826
REAL_0257,10.1002/adma.202008432,Data from: A meta-analysis of conductive and strong CNT materials (Adv. Mater. 2021),2004,Meta-Analysis Database,1.0,52700.0,2,Liquid Extrusion ,,,,499999.9999999999,0.116,120.0,Aligned Few-wall CNTs,Real,FWCNT,"2004 Macroscopic, Neat, Single-Walled Carbon Nanotube Fibers",52700000.0,4.3429426472042774e-07,0,0,0.0,0,0,2.0
REAL_0258,10.1002/adma.202008432,Data from: A meta-analysis of conductive and strong CNT materials (Adv. Mater. 2021),2004,Meta-Analysis Database,1.0,455.6,4,Liquid Extrusion ,,,,49999.9999999999,,,Aligned Few-wall CNTs,Real,FWCNT,"2004 Macroscopic, Neat, Single-Walled Carbon Nanotube Fibers",455600.0,4.3429426472042774e-07,0,0,0.0,0,0,4.0
REAL_0265,10.1002/adma.202008432,Data from: A meta-analysis of conductive and strong CNT materials (Adv. Mater. 2021),2005,Meta-Analysis Database,1.36,455.6,2,Buckypaper,,,,10000.0,,,Unaligned Few-wall CNTs,Real,FWCNT,2005 Charge transfer and Fermi level shift in p-doped single-walled carbon nanotubes,335000.0,0.13353922770427798,0,0,0.0,0,0,1.0813148788927334
REAL_0266,10.1002/adma.202008432,Data from: A meta-analysis of conductive and strong CNT materials (Adv. Mater. 2021),2005,Meta-Analysis Database,1.36,455.6,4,Buckypaper,,,,71400.0,,,Unaligned Few-wall CNTs,Real,FWCNT,2005 Charge transfer and Fermi level shift in p-doped single-walled carbon nanotubes,335000.0,0.13353922770427798,0,0,0.0,0,0,2.1626297577854667
REAL_0267,10.1002/adma.202008432,Data from: A meta-analysis of conductive and strong CNT materials (Adv. Mater. 2021),2005,Meta-Analysis Database,1.36,455.6,3,Buckypaper,,,,98000.0,,,Unaligned Few-wall CNTs,Real,FWCNT,2005 Charge transfer and Fermi level shift in p-doped single-walled carbon nanotubes,335000.0,0.13353922770427798,0,0,0.0,0,0,1.6219723183391
REAL_0273,10.1002/adma.202008432,Data from: A meta-analysis of conductive and strong CNT materials (Adv. Mater. 2021),2005,Meta-Analysis Database,46.0,455.6,19,Individual MWCNT,,,,653000.0,,,Individual Multiwall CNTs,Real,MWCNT,"2005 Measurement of thermal conductivity of individual multiwalled carbon
nanotubes by the 3-_x0001_ method",9904.347826086956,1.6627578411227584,0,0,0.0,0,0,0.008979206049149339
REAL_0274,10.1002/adma.202008432,Data from: A meta-analysis of conductive and strong CNT materials (Adv. Mater. 2021),2005,Meta-Analysis Database,42.0,455.6,14,Individual MWCNT,,,,602000.0,,,Individual Multiwall CNTs,Real,MWCNT,"2005 Measurement of thermal conductivity of individual multiwalled carbon
nanotubes by the 3-_x0001_ method",10847.619047619048,1.6232493007382451,0,0,0.0,0,0,0.007936507936507936
REAL_0286,10.1002/adma.202008432,Data from: A meta-analysis of conductive and strong CNT materials (Adv. Mater. 2021),2005,Meta-Analysis Database,12.0,455.6,6,Not Reported/ Can not calculate,,,,130000.0,,,Individual Multiwall CNTs,Real,MWCNT,2005_Atomic-Scale Imaging ofWall-by-Wall Breakdown and Concurrent Transport Measurements in Multiwall Carbon Nanotubes,37966.666666666664,1.07918128223883,0,0,0.0,0,0,0.041666666666666664
REAL_0291,10.1002/adma.202008432,Data from: A meta-analysis of conductive and strong CNT materials (Adv. Mater. 2021),2005,Meta-Analysis Database,8.500000000000004,455.6,12,Not Reported/ Can not calculate,,,,70000.0,,,Individual Multiwall CNTs,Real,MWCNT,2005_Atomic-Scale Imaging ofWall-by-Wall Breakdown and Concurrent Transport Measurements in Multiwall Carbon Nanotubes,53599.99999999998,0.9294189768077583,0,0,0.0,0,0,0.16608996539792373
REAL_0307,10.1002/adma.202008432,Data from: A meta-analysis of conductive and strong CNT materials (Adv. Mater. 2021),2007,Meta-Analysis Database,1.7,455.6,3,Unknown,,,,40220000.0,,,Individual FWCNT,Real,FWCNT,2007 Scaling of resistance and electron mean free path of single-walled carbon nanotubes,268000.0,0.23044917684554106,0,0,0.0,0,0,1.0380622837370244
REAL_0308,10.1002/adma.202008432,Data from: A meta-analysis of conductive and strong CNT materials (Adv. Mater. 2021),2007,Meta-Analysis Database,10.0,4000.0,10,Forest derived,,,,16999.9999999999,0.85,275.0,Aligned Multiwall CNTs,Real,MWCNT,"2007 Strong Carbon-Nanotube Fibers Spun from
Long Carbon-Nanotube Arrays",400000.0,1.000000043429446,0,0,0.0,0,0,0.1
REAL_0310,10.1002/adma.202008432,Data from: A meta-analysis of conductive and strong CNT materials (Adv. Mater. 2021),2007,Meta-Analysis Database,10.0,3000.0,6,Forest derived,,,,40999.9999999999,1.91,330.0,Aligned Multiwall CNTs,Real,MWCNT,"2007 Strong Carbon-Nanotube Fibers Spun from
Long Carbon-Nanotube Arrays",300000.0,1.000000043429446,0,0,0.0,0,0,0.06
REAL_0312,10.1002/adma.202008432,Data from: A meta-analysis of conductive and strong CNT materials (Adv. Mater. 2021),2007,Meta-Analysis Database,7.0,3000.0,5,Forest derived,,,,59520.0,,,Aligned Multiwall CNTs,Real,MWCNT,2007 Structure-Dependent Electrical Properties of Carbon NanotubeFibers,428571.4285714286,0.8450981020563213,0,0,0.0,0,0,0.1020408163265306
REAL_0313,10.1002/adma.202008432,Data from: A meta-analysis of conductive and strong CNT materials (Adv. Mater. 2021),2007,Meta-Analysis Database,7.0,3000.0,18,Forest derived,,,,81830.0,,,Aligned Multiwall CNTs,Real,MWCNT,2007 Structure-Dependent Electrical Properties of Carbon NanotubeFibers,428571.4285714286,0.8450981020563213,0,0,0.0,0,0,0.36734693877551017
REAL_0314,10.1002/adma.202008432,Data from: A meta-analysis of conductive and strong CNT materials (Adv. Mater. 2021),2007,Meta-Analysis Database,7.0,3000.0,18,Forest derived,,,,6999.9999999999,,,Aligned Multiwall CNTs,Real,MWCNT,2007 Structure-Dependent Electrical Properties of Carbon NanotubeFibers,428571.4285714286,0.8450981020563213,0,0,0.0,0,0,0.36734693877551017
REAL_0315,10.1002/adma.202008432,Data from: A meta-analysis of conductive and strong CNT materials (Adv. Mater. 2021),2007,Meta-Analysis Database,7.0,3000.0,7,Forest derived,,,,96900.0,,,Aligned Multiwall CNTs,Real,MWCNT,2007 Structure-Dependent Electrical Properties of Carbon NanotubeFibers,428571.4285714286,0.8450981020563213,0,0,0.0,0,0,0.14285714285714285
REAL_0316,10.1002/adma.202008432,Data from: A meta-analysis of conductive and strong CNT materials (Adv. Mater. 2021),2007,Meta-Analysis Database,7.0,3000.0,6,Forest derived,,,,115270.0,,,Aligned Multiwall CNTs,Real,MWCNT,2007 Structure-Dependent Electrical Properties of Carbon NanotubeFibers,428571.4285714286,0.8450981020563213,0,0,0.0,0,0,0.12244897959183673
REAL_0317,10.1002/adma.202008432,Data from: A meta-analysis of conductive and strong CNT materials (Adv. Mater. 2021),2007,Meta-Analysis Database,7.0,3000.0,18,Forest derived,,,,7109.9999999999,,,Aligned Multiwall CNTs,Real,MWCNT,2007 Structure-Dependent Electrical Properties of Carbon NanotubeFibers,428571.4285714286,0.8450981020563213,0,0,0.0,0,0,0.36734693877551017
REAL_0318,10.1002/adma.202008432,Data from: A meta-analysis of conductive and strong CNT materials (Adv. Mater. 2021),2007,Meta-Analysis Database,10.0,455.6,16,Forest derived,,,,30925.2663586783,,,Aligned Multiwall CNTs,Real,MWCNT,"2007 Thermal transport in MWCNT sheets and yarns
Ali",45560.0,1.000000043429446,0,0,0.0,0,0,0.16
REAL_0319,10.1002/adma.202008432,Data from: A meta-analysis of conductive and strong CNT materials (Adv. Mater. 2021),2007,Meta-Analysis Database,10.0,10000.0,14,Forest derived,,,,30330.6035790112,,,Aligned Multiwall CNTs,Real,MWCNT,"2007 Thermal transport in MWCNT sheets and yarns
Ali",1000000.0,1.000000043429446,0,0,0.0,0,0,0.14
REAL_0340,10.1002/adma.202008432,Data from: A meta-analysis of conductive and strong CNT materials (Adv. Mater. 2021),2008,Meta-Analysis Database,15.0,455.6,11,Forest derived,,,,20000.0,,,Aligned Multiwall CNTs,Real,MWCNT,2008 Highly oriented carbon nanotube papers made of aligned carbon nanotubes,30373.333333333332,1.1760912880086458,0,0,0.0,0,0,0.04888888888888889
REAL_0341,10.1002/adma.202008432,Data from: A meta-analysis of conductive and strong CNT materials (Adv. Mater. 2021),2008,Meta-Analysis Database,15.0,455.6,7,Buckypaper,,,,15000.0,,,Unaligned multiwall CNTs,Real,MWCNT,2008 Highly oriented carbon nanotube papers made of aligned carbon nanotubes,30373.333333333332,1.1760912880086458,0,0,0.0,0,0,0.03111111111111111
REAL_0342,10.1002/adma.202008432,Data from: A meta-analysis of conductive and strong CNT materials (Adv. Mater. 2021),2008,Meta-Analysis Database,50.0,455.6,15,Liquid Extrusion ,,,,8000.0,0.15,69.0,Aligned Multiwall CNTs,Real,MWCNT,"2008 Macroscopic Fibers of Well-Aligned Carbon Nanotubes
by Wet Spinning",9112.0,1.6989700130219083,0,0,0.0,0,0,0.006
REAL_0343,10.1002/adma.202008432,Data from: A meta-analysis of conductive and strong CNT materials (Adv. Mater. 2021),2008,Meta-Analysis Database,62.0,455.6,15,Liquid Extrusion ,,,,30000.0,0.17,142.0,Aligned Multiwall CNTs,Real,MWCNT,"2008 Macroscopic Fibers of Well-Aligned Carbon Nanotubes
by Wet Spinning",7348.387096774193,1.7923916965030036,0,0,0.0,0,0,0.0039021852237252864
REAL_0350,10.1002/adma.202008432,Data from: A meta-analysis of conductive and strong CNT materials (Adv. Mater. 2021),2008,Meta-Analysis Database,10.0,10000.0,5,Forest derived,,,,49999.9999999999,0.35,25.0,Aligned Multiwall CNTs,Real,MWCNT,"2008 Solid-state spun fibers and yarns from 1-mm long carbon
nanotube forests synthesized by water-assisted chemical vapor
deposition",1000000.0,1.000000043429446,0,0,0.0,0,0,0.05
REAL_0391,10.1002/adma.202008432,Data from: A meta-analysis of conductive and strong CNT materials (Adv. Mater. 2021),2008,Meta-Analysis Database,1.6,200000.0,3,Floating Catalyst,,,,50000.0,,,Aligned Few-wall CNTs,Real,FWCNT,2008_Highly Dense and Perfectly Aligned SWCNT fabricated by Diamond Wire Drawing Dies,125000000.0,0.20412025408989115,0,0,0.0,0,0,1.1718749999999998
REAL_0400,10.1002/adma.202008432,Data from: A meta-analysis of conductive and strong CNT materials (Adv. Mater. 2021),2009,Meta-Analysis Database,1.2,455.6,3,Arc-discharge,,,,67000000.0,,,Individual FWCNT,Real,FWCNT,2009 Electrical Connectivity in Single-Walled Carbon Nanotube Networks ,379666.6666666667,0.07918160795954224,0,0,0.0,0,0,2.083333333333333
REAL_0404,10.1002/adma.202008432,Data from: A meta-analysis of conductive and strong CNT materials (Adv. Mater. 2021),2009,Meta-Analysis Database,10.0,455.6,10,Forest derived,,,,100000.0,,,Aligned Multiwall CNTs,Real,MWCNT,2009 Flexible High-Conductivity Carbon-Nanotube Interconnects Made by Rolling and Printing,45560.0,1.000000043429446,0,0,0.0,0,0,0.1
REAL_0411,10.1002/adma.202008432,Data from: A meta-analysis of conductive and strong CNT materials (Adv. Mater. 2021),2009,Meta-Analysis Database,11.54,455.6,12,Buckypaper,,,,2401.0,,,Unaligned multiwall CNTs,Real,MWCNT,2009 Highly conductive multiwall carbon nanotube and epoxy composites produced by three-roll milling,39480.069324090124,1.0622058464535482,0,0,0.0,0,0,0.09010930258403445
REAL_0412,10.1002/adma.202008432,Data from: A meta-analysis of conductive and strong CNT materials (Adv. Mater. 2021),2009,Meta-Analysis Database,10.0,455.6,19,Buckypaper,,,,2537.4,,,Unaligned multiwall CNTs,Real,MWCNT,2009 Highly conductive multiwall carbon nanotube and epoxy composites produced by three-roll milling,45560.0,1.000000043429446,0,0,0.0,0,0,0.19
REAL_0413,10.1002/adma.202008432,Data from: A meta-analysis of conductive and strong CNT materials (Adv. Mater. 2021),2009,Meta-Analysis Database,10.8,455.6,17,Buckypaper,,,,3629.0,,,Unaligned multiwall CNTs,Real,MWCNT,2009 Highly conductive multiwall carbon nanotube and epoxy composites produced by three-roll milling,42185.18518518518,1.0334237956994,0,0,0.0,0,0,0.14574759945130314
REAL_0414,10.1002/adma.202008432,Data from: A meta-analysis of conductive and strong CNT materials (Adv. Mater. 2021),2009,Meta-Analysis Database,12.74,455.6,9,Buckypaper,,,,1368.1,,,Unaligned multiwall CNTs,Real,MWCNT,2009 Highly conductive multiwall carbon nanotube and epoxy composites produced by three-roll milling,35761.38147566719,1.1051694620883792,0,0,0.0,0,0,0.055450268502522375
REAL_0415,10.1002/adma.202008432,Data from: A meta-analysis of conductive and strong CNT materials (Adv. Mater. 2021),2009,Meta-Analysis Database,50.0,455.6,18,Pressed Pellet,,,,8026.0,,,Unaligned multiwall CNTs,Real,MWCNT,2009 Transport properties of hot pressed bulk carbon nanotubes compacted by spark plasma sintering,9112.0,1.6989700130219083,0,0,0.0,0,0,0.007200000000000001
REAL_0425,10.1002/adma.202008432,Data from: A meta-analysis of conductive and strong CNT materials (Adv. Mater. 2021),2010,Meta-Analysis Database,13.4,4222.96436037322,16,Forest derived,,,,88591.621036547,0.950481823280477,,Aligned Multiwall CNTs,Real,MWCNT,2010 Carbon nanotube yarns with high tensile strength made by a twisting and shrinking method,315146.594057703,1.1271048307748424,0,0,0.0,0,0,0.08910670527957229
REAL_0426,10.1002/adma.202008432,Data from: A meta-analysis of conductive and strong CNT materials (Adv. Mater. 2021),2010,Meta-Analysis Database,13.4,16554.9635445877,13,Forest derived,,,,85224.58734150209,0.938474481211441,,Aligned Multiwall CNTs,Real,MWCNT,2010 Carbon nanotube yarns with high tensile strength made by a twisting and shrinking method,1235445.0406408731,1.1271048307748424,0,0,0.0,0,0,0.07239919803965249
REAL_0427,10.1002/adma.202008432,Data from: A meta-analysis of conductive and strong CNT materials (Adv. Mater. 2021),2010,Meta-Analysis Database,13.4,23545.0976393208,5,Forest derived,,,,65726.8176883649,0.849681333809208,,Aligned Multiwall CNTs,Real,MWCNT,2010 Carbon nanotube yarns with high tensile strength made by a twisting and shrinking method,1757096.8387552837,1.1271048307748424,0,0,0.0,0,0,0.027845845399866342
REAL_0428,10.1002/adma.202008432,Data from: A meta-analysis of conductive and strong CNT materials (Adv. Mater. 2021),2010,Meta-Analysis Database,13.4,34119.5890480803,5,Forest derived,,,,52439.0628297651,0.620104012644675,,Aligned Multiwall CNTs,Real,MWCNT,2010 Carbon nanotube yarns with high tensile strength made by a twisting and shrinking method,2546237.988662709,1.1271048307748424,0,0,0.0,0,0,0.027845845399866342
REAL_0429,10.1002/adma.202008432,Data from: A meta-analysis of conductive and strong CNT materials (Adv. Mater. 2021),2010,Meta-Analysis Database,13.4,9600.0,16,Forest derived,,,,90909.0909090909,1.1,56.0,Aligned Multiwall CNTs,Real,MWCNT,2010 Carbon nanotube yarns with high tensile strength made by a twisting and shrinking method,716417.9104477612,1.1271048307748424,0,0,0.0,0,0,0.08910670527957229
REAL_0445,10.1002/adma.202008432,Data from: A meta-analysis of conductive and strong CNT materials (Adv. Mater. 2021),2010,Meta-Analysis Database,1.46,455.6,2,Buckypaper,,,,70000.0,,,Unaligned Few-wall CNTs,Real,FWCNT,2010 Transport Mechanisms in Metallic and Semiconducting Single-Wall Carbon Nanotube Networks,312054.79452054796,0.16435315324630909,0,0,0.0,0,0,0.9382623381497468
REAL_0449,10.1002/adma.202008432,Data from: A meta-analysis of conductive and strong CNT materials (Adv. Mater. 2021),2010,Meta-Analysis Database,11.1,455.6,13,Forest derived,,,,34999.9999999999,0.303,,Aligned Multiwall CNTs,Real,MWCNT,"2010_Spinnable carbon nanotube forests grown on thin, flexible
metallic substrates",41045.045045045044,1.0453230179122845,0,0,0.0,0,0,0.10551091632172714
REAL_0459,10.1002/adma.202008432,Data from: A meta-analysis of conductive and strong CNT materials (Adv. Mater. 2021),2010,Meta-Analysis Database,30.0,455.6,19,Not Reported/ Can not calculate,,,,944.2446043165,,,Unaligned multiwall CNTs,Real,MWCNT,2010_TUNING ELECTRICAL AND THERMAL CONNECTIVITY IN MULTIWALLED CARBON NANOTUBE BUCKYPAPER,15186.666666666666,1.4771212691961448,0,0,0.0,0,0,0.021111111111111112
REAL_0460,10.1002/adma.202008432,Data from: A meta-analysis of conductive and strong CNT materials (Adv. Mater. 2021),2010,Meta-Analysis Database,30.0,455.6,16,Not Reported/ Can not calculate,,,,1785.7142857142,,,Unaligned multiwall CNTs,Real,MWCNT,2010_TUNING ELECTRICAL AND THERMAL CONNECTIVITY IN MULTIWALLED CARBON NANOTUBE BUCKYPAPER,15186.666666666666,1.4771212691961448,0,0,0.0,0,0,0.017777777777777778
REAL_0461,10.1002/adma.202008432,Data from: A meta-analysis of conductive and strong CNT materials (Adv. Mater. 2021),2010,Meta-Analysis Database,30.0,455.6,13,Not Reported/ Can not calculate,,,,3750.0,,,Unaligned multiwall CNTs,Real,MWCNT,2010_TUNING ELECTRICAL AND THERMAL CONNECTIVITY IN MULTIWALLED CARBON NANOTUBE BUCKYPAPER,15186.666666666666,1.4771212691961448,0,0,0.0,0,0,0.014444444444444444
REAL_0462,10.1002/adma.202008432,Data from: A meta-analysis of conductive and strong CNT materials (Adv. Mater. 2021),2010,Meta-Analysis Database,30.0,455.6,9,Not Reported/ Can not calculate,,,,5965.9090909091,,,Unaligned multiwall CNTs,Real,MWCNT,2010_TUNING ELECTRICAL AND THERMAL CONNECTIVITY IN MULTIWALLED CARBON NANOTUBE BUCKYPAPER,15186.666666666666,1.4771212691961448,0,0,0.0,0,0,0.01
REAL_0463,10.1002/adma.202008432,Data from: A meta-analysis of conductive and strong CNT materials (Adv. Mater. 2021),2010,Meta-Analysis Database,30.0,455.6,6,Not Reported/ Can not calculate,,,,10937.5,,,Unaligned multiwall CNTs,Real,MWCNT,2010_TUNING ELECTRICAL AND THERMAL CONNECTIVITY IN MULTIWALLED CARBON NANOTUBE BUCKYPAPER,15186.666666666666,1.4771212691961448,0,0,0.0,0,0,0.006666666666666666
REAL_0464,10.1002/adma.202008432,Data from: A meta-analysis of conductive and strong CNT materials (Adv. Mater. 2021),2010,Meta-Analysis Database,30.0,455.6,14,Not Reported/ Can not calculate,,,,12209.3023255813,,,Unaligned multiwall CNTs,Real,MWCNT,2010_TUNING ELECTRICAL AND THERMAL CONNECTIVITY IN MULTIWALLED CARBON NANOTUBE BUCKYPAPER,15186.666666666666,1.4771212691961448,0,0,0.0,0,0,0.015555555555555555
REAL_0469,10.1002/adma.202008432,Data from: A meta-analysis of conductive and strong CNT materials (Adv. Mater. 2021),2011,Meta-Analysis Database,30.0,455.6,5,Forest derived,,,,40000.0,0.0756,,Aligned Multiwall CNTs,Real,MWCNT,2011 Anisotropic carbon nanotube papers fabricated from multiwalled carbon nanotube webs,15186.666666666666,1.4771212691961448,0,0,0.0,0,0,0.005555555555555556
REAL_0470,10.1002/adma.202008432,Data from: A meta-analysis of conductive and strong CNT materials (Adv. Mater. 2021),2011,Meta-Analysis Database,10.0,25000.0,18,Forest derived,,,,14482.7586206895,,,Aligned Multiwall CNTs,Real,MWCNT,2011 Electrical conductivity of pure carbon nanotube yarns,2500000.0,1.000000043429446,0,0,0.0,0,0,0.18
REAL_0471,10.1002/adma.202008432,Data from: A meta-analysis of conductive and strong CNT materials (Adv. Mater. 2021),2011,Meta-Analysis Database,10.0,25000.0,8,Forest derived,,,,23275.8620689654,,,Aligned Multiwall CNTs,Real,MWCNT,2011 Electrical conductivity of pure carbon nanotube yarns,2500000.0,1.000000043429446,0,0,0.0,0,0,0.08
REAL_0472,10.1002/adma.202008432,Data from: A meta-analysis of conductive and strong CNT materials (Adv. Mater. 2021),2011,Meta-Analysis Database,10.0,25000.0,14,Forest derived,,,,19396.5517241378,,,Aligned Multiwall CNTs,Real,MWCNT,2011 Electrical conductivity of pure carbon nanotube yarns,2500000.0,1.000000043429446,0,0,0.0,0,0,0.14
REAL_0473,10.1002/adma.202008432,Data from: A meta-analysis of conductive and strong CNT materials (Adv. Mater. 2021),2011,Meta-Analysis Database,10.0,25000.0,13,Forest derived,,,,22931.0344827586,,,Aligned Multiwall CNTs,Real,MWCNT,2011 Electrical conductivity of pure carbon nanotube yarns,2500000.0,1.000000043429446,0,0,0.0,0,0,0.13
REAL_0474,10.1002/adma.202008432,Data from: A meta-analysis of conductive and strong CNT materials (Adv. Mater. 2021),2011,Meta-Analysis Database,10.0,25000.0,12,Forest derived,,,,34913.7931034482,,,Aligned Multiwall CNTs,Real,MWCNT,2011 Electrical conductivity of pure carbon nanotube yarns,2500000.0,1.000000043429446,0,0,0.0,0,0,0.12
REAL_0475,10.1002/adma.202008432,Data from: A meta-analysis of conductive and strong CNT materials (Adv. Mater. 2021),2011,Meta-Analysis Database,10.0,25000.0,10,Forest derived,,,,37241.3793103448,,,Aligned Multiwall CNTs,Real,MWCNT,2011 Electrical conductivity of pure carbon nanotube yarns,2500000.0,1.000000043429446,0,0,0.0,0,0,0.1
REAL_0476,10.1002/adma.202008432,Data from: A meta-analysis of conductive and strong CNT materials (Adv. Mater. 2021),2011,Meta-Analysis Database,10.0,25000.0,18,Forest derived,,,,31379.3103448275,,,Aligned Multiwall CNTs,Real,MWCNT,2011 Electrical conductivity of pure carbon nanotube yarns,2500000.0,1.000000043429446,0,0,0.0,0,0,0.18
REAL_0477,10.1002/adma.202008432,Data from: A meta-analysis of conductive and strong CNT materials (Adv. Mater. 2021),2011,Meta-Analysis Database,10.0,25000.0,10,Forest derived,,,,30172.4137931033,,,Aligned Multiwall CNTs,Real,MWCNT,2011 Electrical conductivity of pure carbon nanotube yarns,2500000.0,1.000000043429446,0,0,0.0,0,0,0.1
REAL_0478,10.1002/adma.202008432,Data from: A meta-analysis of conductive and strong CNT materials (Adv. Mater. 2021),2011,Meta-Analysis Database,10.0,25000.0,7,Forest derived,,,,34482.7586206896,,,Aligned Multiwall CNTs,Real,MWCNT,2011 Electrical conductivity of pure carbon nanotube yarns,2500000.0,1.000000043429446,0,0,0.0,0,0,0.07
REAL_0479,10.1002/adma.202008432,Data from: A meta-analysis of conductive and strong CNT materials (Adv. Mater. 2021),2011,Meta-Analysis Database,10.0,25000.0,15,Forest derived,,,,36982.7586206896,,,Aligned Multiwall CNTs,Real,MWCNT,2011 Electrical conductivity of pure carbon nanotube yarns,2500000.0,1.000000043429446,0,0,0.0,0,0,0.15
REAL_0495,10.1002/adma.202008432,Data from: A meta-analysis of conductive and strong CNT materials (Adv. Mater. 2021),2011,Meta-Analysis Database,33.25,455.6,16,Chemical Vapor Deposition,,,,160000.0,,,Individual Multiwall CNTs,Real,MWCNT,2011_Healing of broken multiwalled carbon nanotubes using very low energy electrons in SEM: A route toward complete recovery,13702.255639097744,1.5217916627006114,0,0,0.0,0,0,0.014472270902820963
REAL_0498,10.1002/adma.202008432,Data from: A meta-analysis of conductive and strong CNT materials (Adv. Mater. 2021),2012,Meta-Analysis Database,6.0,10000.0,2,Forest derived,,,,46000.0,1.05,,Aligned Few-wall CNTs,Real,FWCNT,2012 Carbon nanotube ﬁbers for electrochemical applications: effect of enhanced interfaces by an acid treatment ,1666666.6666666667,0.7781513227660513,0,0,0.0,0,0,0.05555555555555555
REAL_0499,10.1002/adma.202008432,Data from: A meta-analysis of conductive and strong CNT materials (Adv. Mater. 2021),2012,Meta-Analysis Database,6.0,9000.0,2,Forest derived,,,,105000.0,1.52,,Aligned Few-wall CNTs,Real,FWCNT,2012 Carbon nanotube ﬁbers for electrochemical applications: effect of enhanced interfaces by an acid treatment ,1500000.0,0.7781513227660513,0,0,0.0,0,0,0.05555555555555555
REAL_0501,10.1002/adma.202008432,Data from: A meta-analysis of conductive and strong CNT materials (Adv. Mater. 2021),2012,Meta-Analysis Database,1.0,455.6,4,Buckypaper,,,,14644.0,,,Unaligned Few-wall CNTs,Real,FWCNT,2012 Dramatic electrical conductivity improvement of carbon nanotube networks by simultaneous de-bundling and hole-doping with chlorosulfonic acid,455600.0,4.3429426472042774e-07,0,0,0.0,0,0,4.0
REAL_0505,10.1002/adma.202008432,Data from: A meta-analysis of conductive and strong CNT materials (Adv. Mater. 2021),2012,Meta-Analysis Database,1.0,455.6,4,Buckypaper,,,,110041.0,,,Unaligned Few-wall CNTs,Real,FWCNT,2012 Dramatic electrical conductivity improvement of carbon nanotube networks by simultaneous de-bundling and hole-doping with chlorosulfonic acid,455600.0,4.3429426472042774e-07,0,0,0.0,0,0,4.0
REAL_0540,10.1002/adma.202008432,Data from: A meta-analysis of conductive and strong CNT materials (Adv. Mater. 2021),2012,Meta-Analysis Database,12.0,455.6,14,Forest derived,,,,32184.8739495798,,0.25,Aligned Multiwall CNTs,Real,MWCNT,2012 High-Density Carbon Nanotube Buckypapers with Superior Transport and Mechanical Properties,37966.666666666664,1.07918128223883,0,0,0.0,0,0,0.09722222222222221
REAL_0541,10.1002/adma.202008432,Data from: A meta-analysis of conductive and strong CNT materials (Adv. Mater. 2021),2012,Meta-Analysis Database,12.0,455.6,12,Forest derived,,,,44957.983193277294,,2.25,Aligned Multiwall CNTs,Real,MWCNT,2012 High-Density Carbon Nanotube Buckypapers with Superior Transport and Mechanical Properties,37966.666666666664,1.07918128223883,0,0,0.0,0,0,0.08333333333333333
REAL_0542,10.1002/adma.202008432,Data from: A meta-analysis of conductive and strong CNT materials (Adv. Mater. 2021),2012,Meta-Analysis Database,12.0,455.6,12,Forest derived,,,,48655.4621848739,,,Aligned Multiwall CNTs,Real,MWCNT,2012 High-Density Carbon Nanotube Buckypapers with Superior Transport and Mechanical Properties,37966.666666666664,1.07918128223883,0,0,0.0,0,0,0.08333333333333333
REAL_0543,10.1002/adma.202008432,Data from: A meta-analysis of conductive and strong CNT materials (Adv. Mater. 2021),2012,Meta-Analysis Database,12.0,455.6,13,Forest derived,,,,55882.3529411764,,,Aligned Multiwall CNTs,Real,MWCNT,2012 High-Density Carbon Nanotube Buckypapers with Superior Transport and Mechanical Properties,37966.666666666664,1.07918128223883,0,0,0.0,0,0,0.09027777777777778
REAL_0544,10.1002/adma.202008432,Data from: A meta-analysis of conductive and strong CNT materials (Adv. Mater. 2021),2012,Meta-Analysis Database,12.0,455.6,19,Forest derived,,,,57058.8235294117,,,Aligned Multiwall CNTs,Real,MWCNT,2012 High-Density Carbon Nanotube Buckypapers with Superior Transport and Mechanical Properties,37966.666666666664,1.07918128223883,0,0,0.0,0,0,0.13194444444444445
REAL_0545,10.1002/adma.202008432,Data from: A meta-analysis of conductive and strong CNT materials (Adv. Mater. 2021),2012,Meta-Analysis Database,12.0,455.6,8,Forest derived,,,,61428.5714285713,,,Aligned Multiwall CNTs,Real,MWCNT,2012 High-Density Carbon Nanotube Buckypapers with Superior Transport and Mechanical Properties,37966.666666666664,1.07918128223883,0,0,0.0,0,0,0.05555555555555555
REAL_0546,10.1002/adma.202008432,Data from: A meta-analysis of conductive and strong CNT materials (Adv. Mater. 2021),2012,Meta-Analysis Database,12.0,455.6,12,Forest derived,,,,58571.4285714285,,2.19,Aligned Multiwall CNTs,Real,MWCNT,2012 High-Density Carbon Nanotube Buckypapers with Superior Transport and Mechanical Properties,37966.666666666664,1.07918128223883,0,0,0.0,0,0,0.08333333333333333
REAL_0547,10.1002/adma.202008432,Data from: A meta-analysis of conductive and strong CNT materials (Adv. Mater. 2021),2012,Meta-Analysis Database,12.0,455.6,11,Forest derived,,,,63949.57983193269,,,Aligned Multiwall CNTs,Real,MWCNT,2012 High-Density Carbon Nanotube Buckypapers with Superior Transport and Mechanical Properties,37966.666666666664,1.07918128223883,0,0,0.0,0,0,0.07638888888888888
REAL_0551,10.1002/adma.202008432,Data from: A meta-analysis of conductive and strong CNT materials (Adv. Mater. 2021),2012,Meta-Analysis Database,20.0,455.6,16,Forest derived,,,,2000.0,0.0079,0.69,Aligned Multiwall CNTs,Real,MWCNT,2012 Physical properties of carbon nanotube sheets drawn from nanotube arrays,22780.0,1.3010300173787048,0,0,0.0,0,0,0.04
REAL_0552,10.1002/adma.202008432,Data from: A meta-analysis of conductive and strong CNT materials (Adv. Mater. 2021),2012,Meta-Analysis Database,15.0,21688.679245283,16,Forest derived,,,,39854.3689320388,,,Aligned Multiwall CNTs,Real,MWCNT,2012 Thermal and electrical conductivity of array-spun multi-walled carbon nanotube yarns,1445911.9496855333,1.1760912880086458,0,0,0.0,0,0,0.07111111111111111
REAL_0553,10.1002/adma.202008432,Data from: A meta-analysis of conductive and strong CNT materials (Adv. Mater. 2021),2012,Meta-Analysis Database,15.0,19339.6226415094,7,Forest derived,,,,43398.058252427,,,Aligned Multiwall CNTs,Real,MWCNT,2012 Thermal and electrical conductivity of array-spun multi-walled carbon nanotube yarns,1289308.1761006266,1.1760912880086458,0,0,0.0,0,0,0.03111111111111111
REAL_0554,10.1002/adma.202008432,Data from: A meta-analysis of conductive and strong CNT materials (Adv. Mater. 2021),2012,Meta-Analysis Database,15.0,18018.867924528306,14,Forest derived,,,,47475.7281553398,,,Aligned Multiwall CNTs,Real,MWCNT,2012 Thermal and electrical conductivity of array-spun multi-walled carbon nanotube yarns,1201257.8616352202,1.1760912880086458,0,0,0.0,0,0,0.06222222222222222
REAL_0555,10.1002/adma.202008432,Data from: A meta-analysis of conductive and strong CNT materials (Adv. Mater. 2021),2012,Meta-Analysis Database,15.0,15622.6415094339,12,Forest derived,,,,57087.3786407767,,,Aligned Multiwall CNTs,Real,MWCNT,2012 Thermal and electrical conductivity of array-spun multi-walled carbon nanotube yarns,1041509.43396226,1.1760912880086458,0,0,0.0,0,0,0.05333333333333333
REAL_0556,10.1002/adma.202008432,Data from: A meta-analysis of conductive and strong CNT materials (Adv. Mater. 2021),2012,Meta-Analysis Database,15.0,15641.5094339622,19,Forest derived,,,,60000.0,,,Aligned Multiwall CNTs,Real,MWCNT,2012 Thermal and electrical conductivity of array-spun multi-walled carbon nanotube yarns,1042767.29559748,1.1760912880086458,0,0,0.0,0,0,0.08444444444444445
REAL_0557,10.1002/adma.202008432,Data from: A meta-analysis of conductive and strong CNT materials (Adv. Mater. 2021),2012,Meta-Analysis Database,15.0,15320.7547169811,17,Forest derived,,,,62233.0097087377,,,Aligned Multiwall CNTs,Real,MWCNT,2012 Thermal and electrical conductivity of array-spun multi-walled carbon nanotube yarns,1021383.64779874,1.1760912880086458,0,0,0.0,0,0,0.07555555555555556
REAL_0558,10.1002/adma.202008432,Data from: A meta-analysis of conductive and strong CNT materials (Adv. Mater. 2021),2012,Meta-Analysis Database,15.0,14226.4150943396,13,Forest derived,,,,65533.9805825242,,,Aligned Multiwall CNTs,Real,MWCNT,2012 Thermal and electrical conductivity of array-spun multi-walled carbon nanotube yarns,948427.6729559733,1.1760912880086458,0,0,0.0,0,0,0.057777777777777775
