Repository: shushuzn/cnt-conductivity-prediction

﻿# CNT 鏂囩尞鏀堕泦涓績

**鍚姩鏃ユ湡:** 2026-03-06  
**鐩爣:** 50 绡囨牳蹇冭鏂?鈫?300+ 鏁版嵁鐐?鈫?GP 妯″瀷 R虏 > 0.75

---

## 馃摎 蹇€熷紑濮?

### 绗竴姝ワ細闃呰绛栫暐鏂囨。

1. **妫€绱㈢瓥鐣?** `SEARCH_GUIDE.md` - 濡備綍楂樻晥妫€绱?2. **鍛ㄨ鍒?** `WEEKLY_PLAN.md` - 姣忔棩浠诲姟鍒嗚В
3. **璧风偣璁烘枃:** `starter_papers.md` - 楂樹紭鍏堢骇璁烘枃鍒楄〃

### 绗簩姝ワ細鍑嗗宸ュ叿

- [ ] Zotero (鏂囩尞绠＄悊) - https://zotero.org
- [ ] Excel/Google Sheets (鏁版嵁鎻愬彇)
- [ ] Tabula (PDF 琛ㄦ牸鎻愬彇) - https://tabula.technology
- [ ] WebPlotDigitizer (鍥捐〃鏁版嵁) - https://automeris.io/WebPlotDigitizer

### 绗笁姝ワ細寮€濮嬫绱?
**浠婃棩浠诲姟 (Day 1):**
- 娴忚 100+ 璁烘枃鏍囬
- 淇濆瓨 10+ 绡囨牳蹇冭鏂?- 涓嬭浇 5 绡?PDF

---

File: literature/pdfs/supp-data/meta-analysis-2021-database.csv (part 8 of 43)
Single crystal graphite,,,,,,,,,,,,,,,,,,,,,20200516,,,,,,,,,,2000,,,,,,,,,1999 Thermal conductivity of single-walled carbon nanotubes,,,,,1,,,,,,,,,,,3.3010299956639813,,,,3.3010299956639813,,,,,,,,,,,,,,,,,,Not Reported/ Can not calculate,,Not Reported/ Can not calculate,,Not Reported/ Can not calculate,Not Reported/ Can not calculate,Not Reported/ Can not calculate,Not Reported/ Can not calculate,Not Reported/ Can not calculate,,,Other Carbon,Not reported/Can not calculate,Not reported/Can not calculate,Not reported/Can not calculate
Individual Multiwall CNTs,0.19,2.1,0.09047619047619046,Not Reported/ Can not calculate,Not Reported/ Can not calculate,Not Reported/ Can not calculate,Not Reported/ Can not calculate,Not Reported/ Can not calculate,Not Reported/ Can not calculate,Not Reported/ Can not calculate,Not Reported/ Can not calculate,No,Not Reported/ Can not calculate,Not Reported/ Can not calculate,Not Reported/ Can not calculate,,Not Reported/ Can not calculate,Not Reported/ Can not calculate,20,20,20200523,Density estimate of 2.1 gcm-3,1999.0,Arc-discharge,As-is,,,Unsorted,Not Reported/ Can not calculate,Not Reported/ Can not calculate,Not Reported/ Can not calculate,Not Reported/ Can not calculate,Not Reported/ Can not calculate,Not Reported/ Can not calculate,Not Reported/ Can not calculate,Not Reported/ Can not calculate,Not Reported/ Can not calculate,,,1999_Electrical transport in pure and boron-doped carbon nanotubes,,,,,2,-0.721246399047171,0.3222192947339193,-1.0434656937810904,,,,,,1.3010299956639813,,,,,,,Two-probe,Air,Si/SiO2,Not Reported/ Can not calculate,Not Reported/ Can not calculate,,Not Reported/ Can not calculate,Not Reported/ Can not calculate,Not Reported/ Can not calculate,Not Reported/ Can not calculate,Not Reported/ Can not calculate,Not Reported/ Can not calculate,Not Reported/ Can not calculate,Not Reported/ Can not calculate,Not Reported/ Can not calculate,Not Reported/ Can not calculate,3.4,3.4,,yes,,,,,,20,1.3010299956639813,,CNT,sub-micron,0.5314789170422551,sub-mm
Individual Multiwall CNTs,1.4,Not Reported/ Can not calculate,Not Reported/ Can not calculate,Not Reported/ Can not calculate,Not Reported/ Can not calculate,Not Reported/ Can not calculate,Not Reported/ Can not calculate,Not Reported/ Can not calculate,Not Reported/ Can not calculate,Not Reported/ Can not calculate,Not Reported/ Can not calculate,Yes,Not Reported/ Can not calculate,Not Reported/ Can not calculate,Not Reported/ Can not calculate,,Not Reported/ Can not calculate,Not Reported/ Can not calculate,20,20,20200523,Boron Doped,1999.0,Arc-discharge,Doped,B,0.19,Unsorted,Not Reported/ Can not calculate,Not Reported/ Can not calculate,Not Reported/ Can not calculate,Not Reported/ Can not calculate,Not Reported/ Can not calculate,Not Reported/ Can not calculate,Not Reported/ Can not calculate,Not Reported/ Can not calculate,Not Reported/ Can not calculate,,,1999_Electrical transport in pure and boron-doped carbon nanotubes,,,,,2,0.146128035678238,,,,,,,,1.3010299956639813,,,,,-0.721246399047171,,Two-probe,Air,Si/SiO2,Not Reported/ Can not calculate,100000000000,,Not Reported/ Can not calculate,Not Reported/ Can not calculate,Not Reported/ Can not calculate,Not Reported/ Can not calculate,Not Reported/ Can not calculate,Not Reported/ Can not calculate,Not Reported/ Can not calculate,Not Reported/ Can not calculate,Not Reported/ Can not calculate,Not Reported/ Can not calculate,6,6,(NOTE:J max at 300 C = 1E13 A/m2),yes,,11,,,,20,1.3010299956639813,,CNT,sub-micron,0.7781512503836436,sub-mm
Aligned Few-wall CNTs,"1.05263157894737 Cannot use, this is a ""density corrected value""",Not Reported/ Can not calculate,Not Reported/ Can not calculate,24,Not Reported/ Can not calculate,Not Reported/ Can not calculate,28,X ray,Not Reported/ Can not calculate,Not Reported/ Can not calculate,,Yes,Not Reported/ Can not calculate,Not Reported/ Can not calculate,Not Reported/ Can not calculate,,Not Reported/ Can not calculate,Not Reported/ Can not calculate,1.4,1.4,20200508,"Thin and Unannealed Magnetic field aligned buckypaper, Questionable if this is counted as doped ",2000.0,Aligned Buckypaper,,,,Unsorted,Not Reported/ Can not calculate,Not Reported/ Can not calculate,Not Reported/ Can not calculate,Not Reported/ Can not calculate,Not Reported/ Can not calculate,Not Reported/ Can not calculate,Not Reported/ Can not calculate,Not Reported/ Can not calculate,Not Reported/ Can not calculate,,,2000 Electrical and thermal transport properties of magnetically aligned single wall carbon nanotube films,,,,,4,,,,,,,,,0.146128035678238,,,,,,,,,,,,,,,,,,,,,,,,Not Reported/ Can not calculate,,Not Reported/ Can not calculate,,Not Reported/ Can not calculate,Not Reported/ Can not calculate,,,1.4,0.146128035678238,,CNT,sub-micron,Not reported/Can not calculate,Not reported/Can not calculate
Aligned Few-wall CNTs,"0.138888888888889 Cannot use, this is a ""density corrected value""",Not Reported/ Can not calculate,Not Reported/ Can not calculate,,Not Reported/ Can not calculate,Not Reported/ Can not calculate,Not Reported/ Can not calculate,Not Reported/ Can not calculate,Not Reported/ Can not calculate,Not Reported/ Can not calculate,,No,Not Reported/ Can not calculate,Not Reported/ Can not calculate,Not Reported/ Can not calculate,,Not Reported/ Can not calculate,Not Reported/ Can not calculate,1.4,1.4,20200508,Thin and annealed Magnetic field aligned Buckypaper,2000.0,Aligned Buckypaper,Annealed,,,Unsorted,Not Reported/ Can not calculate,Not Reported/ Can not calculate,Not Reported/ Can not calculate,Not Reported/ Can not calculate,Not Reported/ Can not calculate,Not Reported/ Can not calculate,Not Reported/ Can not calculate,Not Reported/ Can not calculate,Not Reported/ Can not calculate,,,2000 Electrical and thermal transport properties of magnetically aligned single wall carbon nanotube films,,,,,4,,,,,,,,,0.146128035678238,,,,,,,,,,,,,,,,,,,,,,,,Not Reported/ Can not calculate,,Not Reported/ Can not calculate,,Not Reported/ Can not calculate,Not Reported/ Can not calculate,,,1.4,0.146128035678238,,CNT,sub-micron,Not reported/Can not calculate,Not reported/Can not calculate
Aligned Few-wall CNTs,"0.8 Cannot use, this is a ""density corrected value""",Not Reported/ Can not calculate,Not Reported/ Can not calculate,6,Not Reported/ Can not calculate,Not Reported/ Can not calculate,35,X ray,Not Reported/ Can not calculate,Not Reported/ Can not calculate,,Yes,Not Reported/ Can not calculate,Not Reported/ Can not calculate,Not Reported/ Can not calculate,,Not Reported/ Can not calculate,Not Reported/ Can not calculate,1.4,1.4,20200508,Thick and un-annealed Magnetic field aligned Buckypaper,2000.0,Aligned Buckypaper,,,,Unsorted,Not Reported/ Can not calculate,Not Reported/ Can not calculate,Not Reported/ Can not calculate,160,1.32557319223985,Not Reported/ Can not calculate,1.32557319223985,0.989770723104055,1.005291005291,,0.7583821181479522,2000 Electrical and thermal transport properties of magnetically aligned single wall carbon nanotube films,,,,,4,,,,,,,,,0.146128035678238,,,,-0.12011191575599593,,,,,,,,,,,,,,,,,,,,Not Reported/ Can not calculate,,Not Reported/ Can not calculate,,Not Reported/ Can not calculate,Not Reported/ Can not calculate,,,1.4,0.146128035678238,,CNT,sub-micron,Not reported/Can not calculate,Not reported/Can not calculate
Aligned Few-wall CNTs,"0.121212121212121 Cannot use, this is a ""density corrected value""",Not Reported/ Can not calculate,Not Reported/ Can not calculate,6,Not Reported/ Can not calculate,Not Reported/ Can not calculate,Not Reported/ Can not calculate,Not Reported/ Can not calculate,Not Reported/ Can not calculate,Not Reported/ Can not calculate,,No,Not Reported/ Can not calculate,Not Reported/ Can not calculate,Not Reported/ Can not calculate,,Not Reported/ Can not calculate,Not Reported/ Can not calculate,1.4,1.4,20200508,Thick and annealed Magnetic field aligned Buckypaper,2000.0,Aligned Buckypaper,Annealed,,,Unsorted,Not Reported/ Can not calculate,Not Reported/ Can not calculate,216.5,Not Reported/ Can not calculate,2.29065255731922,Not Reported/ Can not calculate,2.29065255731922,1.32275132275132,1.005291005291,,0.43886664613489224,2000 Electrical and thermal transport properties of magnetically aligned single wall carbon nanotube films,,,,,4,,,,,,,,,0.146128035678238,,2.3354579006893843,,-0.35766742428147397,,2.3354579006893843,,,,,,,,,,,,,,,,,,Not Reported/ Can not calculate,,Not Reported/ Can not calculate,,Not Reported/ Can not calculate,Not Reported/ Can not calculate,,,1.4,0.146128035678238,,CNT,sub-micron,Not reported/Can not calculate,Not reported/Can not calculate
Individual Multiwall CNTs,Not Reported/ Can not calculate,2.1,Not Reported/ Can not calculate,Not Reported/ Can not calculate,Not Reported/ Can not calculate,Not Reported/ Can not calculate,Not Reported/ Can not calculate,Not Reported/ Can not calculate,Not Reported/ Can not calculate,Not Reported/ Can not calculate,,No,1411.5073133722674,0.6721463397010796,Not Reported/ Can not calculate,,Not Reported/ Can not calculate,Not Reported/ Can not calculate,19,19,20200512,"Density estimate of 2.1 g/cm3, had to recalcalculate area to use full cross section and not annulus",2000.0,Arc-discharge,As-is,,,Unsorted,Not Reported/ Can not calculate,Not Reported/ Can not calculate,Not Reported/ Can not calculate,Not Reported/ Can not calculate,Not Reported/ Can not calculate,Not Reported/ Can not calculate,Not Reported/ Can not calculate,Not Reported/ Can not calculate,Not Reported/ Can not calculate,,,2000 Strength and Breaking Mechanism of Multiwalled Carbon Nanotubes Under Tensile Load,,,,,7,,0.3222192947339193,,3.149683132677052,-0.1725361620568674,,,,1.2787536009528289,,,,,,,,,,,,,,,,,,,,,,,,Not Reported/ Can not calculate,,Not Reported/ Can not calculate,,Not Reported/ Can not calculate,Not Reported/ Can not calculate,,,19,1.2787536009528289,,CNT,sub-micron,Not reported/Can not calculate,Not reported/Can not calculate
Individual Multiwall CNTs,Not Reported/ Can not calculate,2.1,Not Reported/ Can not calculate,Not Reported/ Can not calculate,Not Reported/ Can not calculate,Not Reported/ Can not calculate,Not Reported/ Can not calculate,Not Reported/ Can not calculate,Not Reported/ Can not calculate,Not Reported/ Can not calculate,,No,4267.51592356688,2.032150439793752,Not Reported/ Can not calculate,,Not Reported/ Can not calculate,Not Reported/ Can not calculate,20,20,20200512,"Density estimate of 2.1 g/cm3, had to recalcalculate area to use full cross section and not annulus",2000.0,Arc-discharge,As-is,,,Unsorted,Not Reported/ Can not calculate,Not Reported/ Can not calculate,Not Reported/ Can not calculate,Not Reported/ Can not calculate,Not Reported/ Can not calculate,Not Reported/ Can not calculate,Not Reported/ Can not calculate,Not Reported/ Can not calculate,Not Reported/ Can not calculate,,,2000 Strength and Breaking Mechanism of Multiwalled Carbon Nanotubes Under Tensile Load,,,,,7,,0.3222192947339193,,3.630175150291593,0.3079558555576735,,,,1.3010299956639813,,,,,,,,,,,,,,,,,,,,,,,,Not Reported/ Can not calculate,,Not Reported/ Can not calculate,,Not Reported/ Can not calculate,Not Reported/ Can not calculate,,,20,1.3010299956639813,,CNT,sub-micron,Not reported/Can not calculate,Not reported/Can not calculate
Individual Multiwall CNTs,Not Reported/ Can not calculate,2.1,Not Reported/ Can not calculate,Not Reported/ Can not calculate,Not Reported/ Can not calculate,Not Reported/ Can not calculate,Not Reported/ Can not calculate,Not Reported/ Can not calculate,Not Reported/ Can not calculate,Not Reported/ Can not calculate,,No,947.5180291624991,0.45119906150595196,Not Reported/ Can not calculate,,Not Reported/ Can not calculate,Not Reported/ Can not calculate,33,33,20200512,"had to recalcalculate area to use full cross section and not annulus, Density estimate of 2.1 g/cm3",2000.0,Arc-discharge,As-is,,,Unsorted,Not Reported/ Can not calculate,Not Reported/ Can not calculate,Not Reported/ Can not calculate,Not Reported/ Can not calculate,Not Reported/ Can not calculate,Not Reported/ Can not calculate,Not Reported/ Can not calculate,Not Reported/ Can not calculate,Not Reported/ Can not calculate,,,2000 Strength and Breaking Mechanism of Multiwalled Carbon Nanotubes Under Tensile Load,,,,,7,,0.3222192947339193,,2.976587482377622,-0.34563181235629714,,,,1.5185139398778875,,,,,,,,,,,,,,,,,,,,,,,,Not Reported/ Can not calculate,,Not Reported/ Can not calculate,,Not Reported/ Can not calculate,Not Reported/ Can not calculate,,,33,1.5185139398778875,,CNT,sub-micron,Not reported/Can not calculate,Not reported/Can not calculate
Individual Multiwall CNTs,Not Reported/ Can not calculate,2.1,Not Reported/ Can not calculate,Not Reported/ Can not calculate,Not Reported/ Can not calculate,Not Reported/ Can not calculate,Not Reported/ Can not calculate,Not Reported/ Can not calculate,Not Reported/ Can not calculate,Not Reported/ Can not calculate,,No,904.301328929779,0.4306196804427519,Not Reported/ Can not calculate,,Not Reported/ Can not calculate,Not Reported/ Can not calculate,36,36,20200512,"had to recalcalculate area to use full cross section and not annulus, Density estimate of 2.1 g/cm3",2000.0,Arc-discharge,As-is,,,Unsorted,Not Reported/ Can not calculate,Not Reported/ Can not calculate,Not Reported/ Can not calculate,Not Reported/ Can not calculate,Not Reported/ Can not calculate,Not Reported/ Can not calculate,Not Reported/ Can not calculate,Not Reported/ Can not calculate,Not Reported/ Can not calculate,,,2000 Strength and Breaking Mechanism of Multiwalled Carbon Nanotubes Under Tensile Load,,,,,7,,0.3222192947339193,,2.9563131690657283,-0.3659061256681911,,,,1.5563025007672873,,,,,,,,,,,,,,,,,,,,,,,,Not Reported/ Can not calculate,,Not Reported/ Can not calculate,,Not Reported/ Can not calculate,Not Reported/ Can not calculate,,,36,1.5563025007672873,,CNT,sub-micron,Not reported/Can not calculate,Not reported/Can not calculate
Individual Multiwall CNTs,Not Reported/ Can not calculate,2.1,Not Reported/ Can not calculate,Not Reported/ Can not calculate,Not Reported/ Can not calculate,Not Reported/ Can not calculate,Not Reported/ Can not calculate,Not Reported/ Can not calculate,Not Reported/ Can not calculate,Not Reported/ Can not calculate,,No,2939.735423811857,1.3998740113389794,Not Reported/ Can not calculate,,Not Reported/ Can not calculate,Not Reported/ Can not calculate,13,13,20200512,"had to recalcalculate area to use full cross section and not annulus, Density estimate of 2.1 g/cm3",2000.0,Arc-discharge,As-is,,,Unsorted,Not Reported/ Can not calculate,Not Reported/ Can not calculate,Not Reported/ Can not calculate,Not Reported/ Can not calculate,Not Reported/ Can not calculate,Not Reported/ Can not calculate,Not Reported/ Can not calculate,Not Reported/ Can not calculate,Not Reported/ Can not calculate,,,2000 Strength and Breaking Mechanism of Multiwalled Carbon Nanotubes Under Tensile Load,,,,,7,,0.3222192947339193,,3.4683082456675733,0.14608895093365382,,,,1.1139433523068367,,,,,,,,,,,,,,,,,,,,,,,,Not Reported/ Can not calculate,,Not Reported/ Can not calculate,,Not Reported/ Can not calculate,Not Reported/ Can not calculate,,,13,1.1139433523068367,,CNT,sub-micron,Not reported/Can not calculate,Not reported/Can not calculate
Individual Multiwall CNTs,Not Reported/ Can not calculate,2.1,Not Reported/ Can not calculate,Not Reported/ Can not calculate,Not Reported/ Can not calculate,Not Reported/ Can not calculate,Not Reported/ Can not calculate,Not Reported/ Can not calculate,Not Reported/ Can not calculate,Not Reported/ Can not calculate,,No,2131.9155656156236,1.015197888388392,Not Reported/ Can not calculate,,Not Reported/ Can not calculate,Not Reported/ Can not calculate,22,22,20200512,"Density estimate of 2.1 g/cm3, had to recalcalculate area to use full cross section and not annulus",2000.0,Arc-discharge,As-is,,,Unsorted,Not Reported/ Can not calculate,Not Reported/ Can not calculate,Not Reported/ Can not calculate,Not Reported/ Can not calculate,Not Reported/ Can not calculate,Not Reported/ Can not calculate,Not Reported/ Can not calculate,Not Reported/ Can not calculate,Not Reported/ Can not calculate,,,2000 Strength and Breaking Mechanism of Multiwalled Carbon Nanotubes Under Tensile Load,,,,,7,,0.3222192947339193,,3.328770000488985,0.00655070575506544,,,,1.3424226808222062,,,,,,,,,,,,,,,,,,,,,,,,Not Reported/ Can not calculate,,Not Reported/ Can not calculate,,Not Reported/ Can not calculate,Not Reported/ Can not calculate,,,22,1.3424226808222062,,CNT,sub-micron,Not reported/Can not calculate,Not reported/Can not calculate
Individual Multiwall CNTs,Not Reported/ Can not calculate,2.1,Not Reported/ Can not calculate,Not Reported/ Can not calculate,Not Reported/ Can not calculate,Not Reported/ Can not calculate,Not Reported/ Can not calculate,Not Reported/ Can not calculate,Not Reported/ Can not calculate,Not Reported/ Can not calculate,,No,2421.434963415276,1.1530642682929886,Not Reported/ Can not calculate,,Not Reported/ Can not calculate,Not Reported/ Can not calculate,22,22,20200512,"Density estimate of 2.1 g/cm3, had to recalcalculate area to use full cross section and not annulus",2000.0,Arc-discharge,As-is,,,Unsorted,Not Reported/ Can not calculate,Not Reported/ Can not calculate,Not Reported/ Can not calculate,Not Reported/ Can not calculate,Not Reported/ Can not calculate,Not Reported/ Can not calculate,Not Reported/ Can not calculate,Not Reported/ Can not calculate,Not Reported/ Can not calculate,,,2000 Strength and Breaking Mechanism of Multiwalled Carbon Nanotubes Under Tensile Load,,,,,7,,0.3222192947339193,,3.38407280895589,0.061853514221970975,,,,1.3424226808222062,,,,,,,,,,,,,,,,,,,,,,,,Not Reported/ Can not calculate,,Not Reported/ Can not calculate,,Not Reported/ Can not calculate,Not Reported/ Can not calculate,,,22,1.3424226808222062,,CNT,sub-micron,Not reported/Can not calculate,Not reported/Can not calculate
Individual Bundle,0.258,1.1,0.23454545454545456,Not Reported/ Can not calculate,Not Reported/ Can not calculate,Not Reported/ Can not calculate,Not Reported/ Can not calculate,Not Reported/ Can not calculate,Not Reported/ Can not calculate,Not Reported/ Can not calculate,Not Reported/ Can not calculate,No,Not Reported/ Can not calculate,Not Reported/ Can not calculate,Not Reported/ Can not calculate,,Not Reported/ Can not calculate,Not Reported/ Can not calculate,1.4,1.4,20200513,Density estimated to be 1.1 g/cm3,2000.0,Laser ablation ,As-is,,,Unsorted,Not Reported/ Can not calculate,Not Reported/ Can not calculate,Not Reported/ Can not calculate,Not Reported/ Can not calculate,21774.193548387,Not Reported/ Can not calculate,10870.9677419354,5258.06451612902,5645.16129032258,,0.5192878338278971,2000 Transport properties of a potassium-doped single-wall carbon nanotube rope,,,,,1,-0.5883802940367698,0.04139268515822508,-0.6297729791949949,,,,,,0.146128035678238,,,,-0.2845918521850409,,,,,,,,,,,,,,,,,,,,Not Reported/ Can not calculate,,Not Reported/ Can not calculate,,Not Reported/ Can not calculate,Not Reported/ Can not calculate,,,1.4,0.146128035678238,,CNT,sub-micron,Not reported/Can not calculate,Not reported/Can not calculate
Individual FWCNT,18.7,2.87,6.515679442508711,Not Reported/ Can not calculate,Not Reported/ Can not calculate,Not Reported/ Can not calculate,Not Reported/ Can not calculate,Not Reported/ Can not calculate,Not Reported/ Can not calculate,Not Reported/ Can not calculate,,No,Not Reported/ Can not calculate,Not Reported/ Can not calculate,Not Reported/ Can not calculate,,Not Reported/ Can not calculate,Not Reported/ Can not calculate,1,1,20200518,"low resistnace contacts, 250 nm gauge, density estimated on chart",2000.0,Not Reported/ Can not calculate,As-is,Not Reported/ Can not calculate,Not Reported/ Can not calculate,Metallic,Not Reported/ Can not calculate,Not Reported/ Can not calculate,Not Reported/ Can not calculate,Not Reported/ Can not calculate,Not Reported/ Can not calculate,Not Reported/ Can not calculate,Not Reported/ Can not calculate,Not Reported/ Can not calculate,Not Reported/ Can not calculate,,,2000_High-field electrical transport in single-wall carbon nanotubes,,,,,1,1.271841606536499,0.4578818967339923,0.8139597098025066,,,,,,0.0,,,,,,,Two-probe,Air,Si/SiO2,0.02,25000000000000,8710801.393728223,Not Reported/ Can not calculate,Not Reported/ Can not calculate,Not Reported/ Can not calculate,Not Reported/ Can not calculate,Not Reported/ Can not calculate,Not Reported/ Can not calculate,Not Reported/ Can not calculate,Not Reported/ Can not calculate,Not Reported/ Can not calculate,Not Reported/ Can not calculate,0.5,0.5,"elastic Mean free path is assumed to be 0.3 micron, so transport in not ballistic ",yes,,13.397940008672037,,,,1,0.0,,CNT,sub-micron,-0.3010299956639812,sub-mm
Unaligned Few-wall CNTs,0.001975138180710058,0.04,0.049378454517751455,Not Reported/ Can not calculate,Not Reported/ Can not calculate,Not Reported/ Can not calculate,Not Reported/ Can not calculate,Not Reported/ Can not calculate,Not Reported/ Can not calculate,Not Reported/ Can not calculate,,No,Not Reported/ Can not calculate,Not Reported/ Can not calculate,Not Reported/ Can not calculate,,Not Reported/ Can not calculate,Not Reported/ Can not calculate,1.4,1.4,20201204,,2000.0,Buckypaper,As-is,,,Unsorted,Not Reported/ Can not calculate,Not Reported/ Can not calculate,Not Reported/ Can not calculate,362,0.225009708930133,Not Reported/ Can not calculate,0.170062267921687,0.0699622441405685,0.0506293691128234,,0.2977107722457166,2000_Optical and dc conductivity study of potassium-doped single-walled carbon nanotube films,,,,,2,-2.7044025157232703,-1.3979400086720375,-1.3064625070512326,,,,,,0.146128035678238,,,,-0.526205450733752,,,,,,,,,,,,,,,,,,,,Not Reported/ Can not calculate,,,,,,,,1.4,0.146128035678238,,CNT,sub-micron,Not reported/Can not calculate,Not reported/Can not calculate
Unaligned Few-wall CNTs,0.020628393573248024,Not Reported/ Can not calculate,Not Reported/ Can not calculate,Not Reported/ Can not calculate,Not Reported/ Can not calculate,Not Reported/ Can not calculate,Not Reported/ Can not calculate,Not Reported/ Can not calculate,Not Reported/ Can not calculate,Not Reported/ Can not calculate,,Yes,Not Reported/ Can not calculate,Not Reported/ Can not calculate,Not Reported/ Can not calculate,,Not Reported/ Can not calculate,Not Reported/ Can not calculate,1.4,1.4,20201204,,2000.0,Buckypaper,Doped,K,0.001975138180710058,Unsorted,Not Reported/ Can not calculate,Not Reported/ Can not calculate,Not Reported/ Can not calculate,70.87,0.00413382608376015,0.00413382608376015,0.00403524604906152,0.00380813896646787,0.00484768722513057,1.172687753888545,1.201336217467582,2000_Optical and dc conductivity study of potassium-doped single-walled carbon nanotube films,,,,,2,-1.6855345911949688,,,,,,,,0.146128035678238,,,0.06918238993710688,0.07966457023060848,-2.7044025157232703,,,,,,,,,,,,,,,,,,,Not Reported/ Can not calculate,,,,,,,,1.4,0.146128035678238,,CNT,sub-micron,Not reported/Can not calculate,Not reported/Can not calculate
Conductive Polymer,8.94688811826963,,,,,,,,,,,Yes,,,,,,,Not Reported/ Can not calculate,Not Reported/ Can not calculate,20200531,Reported from a Parks paper 1998,2001.0,Conductive Polymer,As-is,ClO3-,,Not Reported/ Can not calculate,,,,195.73,1.5351550506601167e-07,1.4868458707086415e-07,1.441566207424432e-07,1.1508482084889757e-07,1.1177070583435492e-07,0.7517302770668771,0.775342160899079,2001 Electronic transport properties of conducting polymers and carbon nanotubes,,,,,2,0.9516720064813432,,,,,,,,,,,-0.12393795753856866,-0.11050659969103228,,,,,,,,,,,,,,,,,,,,Not Reported/ Can not calculate,,Not Reported/ Can not calculate,,Not Reported/ Can not calculate,Not Reported/ Can not calculate,Not Reported/ Can not calculate,,Not Reported/ Can not calculate,,,Conductive Polymer,Not reported/Can not calculate,Not reported/Can not calculate,Not reported/Can not calculate
Conductive Polymer,4.01619406328295,,,,,,,,,,,Yes,,,,,,,Not Reported/ Can not calculate,Not Reported/ Can not calculate,20200531,Reported from a Parks paper 1998,2001.0,Conductive Polymer,As-is,ClO3-,,Not Reported/ Can not calculate,,,,Not Reported/ Can not calculate,1.4245296397844535e-07,1.4245969838793713e-07,1.4449671058941027e-07,1.5537251869038571e-07,2.489919521425147e-07,1.7478062565068457,1.7231669228099549,2001 Electronic transport properties of conducting polymers and carbon nanotubes,,,,,2,0.6038146898383236,,,,,,,,,,,0.24249328962942276,0.23632734949906237,,,,,,,,,,,,,,,,,,,,Not Reported/ Can not calculate,,Not Reported/ Can not calculate,,Not Reported/ Can not calculate,Not Reported/ Can not calculate,Not Reported/ Can not calculate,,Not Reported/ Can not calculate,,,Conductive Polymer,Not reported/Can not calculate,Not reported/Can not calculate,Not reported/Can not calculate
Individual Multiwall CNTs,18.7,2.1,8.904761904761903,Not Reported/ Can not calculate,Not Reported/ Can not calculate,Not Reported/ Can not calculate,Not Reported/ Can not calculate,Not Reported/ Can not calculate,Not Reported/ Can not calculate,Not Reported/ Can not calculate,Not Reported/ Can not calculate,No,Not Reported/ Can not calculate,Not Reported/ Can not calculate,Not Reported/ Can not calculate,,Not Reported/ Can not calculate,Not Reported/ Can not calculate,8.6,8.6,20200512,Density estimate 2.1 gcm-3,2001.0,Arc-discharge,As-is,,,Unsorted,Not Reported/ Can not calculate,Not Reported/ Can not calculate,Not Reported/ Can not calculate,Not Reported/ Can not calculate,Not Reported/ Can not calculate,Not Reported/ Can not calculate,Not Reported/ Can not calculate,Not Reported/ Can not calculate,Not Reported/ Can not calculate,,,2001 Reliability and current carrying capacity of carbon nanotubes,,,,,2,1.271841606536499,0.3222192947339193,0.9496223118025796,,,,,,0.9344984512435677,,,,,,,Two-probe,Air,Si/SiO2,10.4,180000000000000,85714285.71428572,Not Reported/ Can not calculate,Not Reported/ Can not calculate,Not Reported/ Can not calculate,Not Reported/ Can not calculate,Not Reported/ Can not calculate,Not Reported/ Can not calculate,Not Reported/ Can not calculate,Not Reported/ Can not calculate,Not Reported/ Can not calculate,Not Reported/ Can not calculate,2.6,2.6,"(NOTE:J max at 250 C temperature, RT values expected to be lower by one or two orders",yes,,14.255272505103306,,,,8.6,0.9344984512435677,,CNT,sub-micron,0.414973347970818,sub-mm
Individual Multiwall CNTs,8,2.1,3.809523809523809,Not Reported/ Can not calculate,Not Reported/ Can not calculate,Not Reported/ Can not calculate,Not Reported/ Can not calculate,Not Reported/ Can not calculate,Not Reported/ Can not calculate,Not Reported/ Can not calculate,Not Reported/ Can not calculate,No,Not Reported/ Can not calculate,Not Reported/ Can not calculate,Not Reported/ Can not calculate,,Not Reported/ Can not calculate,Not Reported/ Can not calculate,15.3,15.3,20200512,Density estimate of 2.1 g/cm3,2001.0,Arc-discharge,As-is,,,Unsorted,Not Reported/ Can not calculate,Not Reported/ Can not calculate,Not Reported/ Can not calculate,Not Reported/ Can not calculate,Not Reported/ Can not calculate,Not Reported/ Can not calculate,Not Reported/ Can not calculate,Not Reported/ Can not calculate,Not Reported/ Can not calculate,,,2001 Reliability and current carrying capacity of carbon nanotubes,,,,,2,0.9030899869919435,0.3222192947339193,0.5808706922580242,,,,,,1.1846914308175989,,,,,,,Four-probe,Air,Si/SiO2,10,54000000000000,25714285.714285713,Not Reported/ Can not calculate,Not Reported/ Can not calculate,Not Reported/ Can not calculate,Not Reported/ Can not calculate,Not Reported/ Can not calculate,Not Reported/ Can not calculate,Not Reported/ Can not calculate,Not Reported/ Can not calculate,Not Reported/ Can not calculate,Not Reported/ Can not calculate,2.5,2.5,"(NOTE:J max at 250 C temperature, RT values expected to be lower by one or two orders",yes,,13.732393759822969,,,,15.3,1.1846914308175989,,CNT,sub-micron,0.3979400086720376,sub-mm
Individual Multiwall CNTs,Not Reported/ Can not calculate,2.1,Not Reported/ Can not calculate,Not Reported/ Can not calculate,Not Reported/ Can not calculate,Not Reported/ Can not calculate,Not Reported/ Can not calculate,Not Reported/ Can not calculate,Not Reported/ Can not calculate,Not Reported/ Can not calculate,,No,Not Reported/ Can not calculate,Not Reported/ Can not calculate,Not Reported/ Can not calculate,,Not Reported/ Can not calculate,Not Reported/ Can not calculate,14,14,20200514,Density estimated 2.1 g/cm3,2001.0,Not Reported/ Can not calculate,As-is,,,Unsorted,Not Reported/ Can not calculate,Not Reported/ Can not calculate,3165.38841826781,Not Reported/ Can not calculate,Not Reported/ Can not calculate,Not Reported/ Can not calculate,Not Reported/ Can not calculate,Not Reported/ Can not calculate,Not Reported/ Can not calculate,,,2001 Thermal Transport Measurements of Individual Multiwalled Nanotubes P.,,,,,3,,0.3222192947339193,,,,,,,1.146128035678238,,3.5004270090011733,,,,3.5004270090011733,,,,,,,,,,,,,,,,,,Not Reported/ Can not calculate,,Not Reported/ Can not calculate,,Not Reported/ Can not calculate,Not Reported/ Can not calculate,,,14,1.146128035678238,,CNT,sub-micron,Not reported/Can not calculate,Not reported/Can not calculate
Individual Bundle,Not Reported/ Can not calculate,1.1,Not Reported/ Can not calculate,Not Reported/ Can not calculate,Not Reported/ Can not calculate,Not Reported/ Can not calculate,Not Reported/ Can not calculate,Not Reported/ Can not calculate,Not Reported/ Can not calculate,Not Reported/ Can not calculate,,No,Not Reported/ Can not calculate,Not Reported/ Can not calculate,Not Reported/ Can not calculate,,Not Reported/ Can not calculate,Not Reported/ Can not calculate,Not Reported/ Can not calculate,Not Reported/ Can not calculate,20200514,"small bundle, density estimated 1.1 g/cm3",2001.0,Not Reported/ Can not calculate,As-is,,,Unsorted,Not Reported/ Can not calculate,Not Reported/ Can not calculate,1299.37735496111,Not Reported/ Can not calculate,Not Reported/ Can not calculate,Not Reported/ Can not calculate,Not Reported/ Can not calculate,Not Reported/ Can not calculate,Not Reported/ Can not calculate,,,2001 Thermal Transport Measurements of Individual Multiwalled Nanotubes P.,,,,,3,,0.04139268515822508,,,,,,,,,3.113735293781413,,,,3.113735293781413,,,,,,,,,,,,,,,,,,Not Reported/ Can not calculate,,Not Reported/ Can not calculate,,Not Reported/ Can not calculate,Not Reported/ Can not calculate,,,Not Reported/ Can not calculate,,,CNT,Not reported/Can not calculate,Not reported/Can not calculate,Not reported/Can not calculate
Individual Bundle,Not Reported/ Can not calculate,1.1,Not Reported/ Can not calculate,Not Reported/ Can not calculate,Not Reported/ Can not calculate,Not Reported/ Can not calculate,Not Reported/ Can not calculate,Not Reported/ Can not calculate,Not Reported/ Can not calculate,Not Reported/ Can not calculate,,No,Not Reported/ Can not calculate,Not Reported/ Can not calculate,Not Reported/ Can not calculate,,Not Reported/ Can not calculate,Not Reported/ Can not calculate,Not Reported/ Can not calculate,Not Reported/ Can not calculate,20200514,"Big bundle, density estimated 1.1 g/cm3",2001.0,Not Reported/ Can not calculate,As-is,,,Unsorted,Not Reported/ Can not calculate,Not Reported/ Can not calculate,332.887950615964,Not Reported/ Can not calculate,Not Reported/ Can not calculate,Not Reported/ Can not calculate,Not Reported/ Can not calculate,Not Reported/ Can not calculate,Not Reported/ Can not calculate,,,2001 Thermal Transport Measurements of Individual Multiwalled Nanotubes P.,,,,,3,,0.04139268515822508,,,,,,,,,2.5222980754939943,,,,2.5222980754939943,,,,,,,,,,,,,,,,,,Not Reported/ Can not calculate,,Not Reported/ Can not calculate,,Not Reported/ Can not calculate,Not Reported/ Can not calculate,,,Not Reported/ Can not calculate,,,CNT,Not reported/Can not calculate,Not reported/Can not calculate,Not reported/Can not calculate
Individual Multiwall CNTs,0.5,2.1,0.23809523809523805,Not Reported/ Can not calculate,Not Reported/ Can not calculate,Not Reported/ Can not calculate,Not Reported/ Can not calculate,Not Reported/ Can not calculate,Not Reported/ Can not calculate,Not Reported/ Can not calculate,,No,Not Reported/ Can not calculate,Not Reported/ Can not calculate,Not Reported/ Can not calculate,,Not Reported/ Can not calculate,Not Reported/ Can not calculate,8,8,20200518,"values estiamted, density estimated 2.1 g/cm3",2001.0,Arc-discharge,As-is,Not Reported/ Can not calculate,Not Reported/ Can not calculate,Unsorted,Not Reported/ Can not calculate,Not Reported/ Can not calculate,Not Reported/ Can not calculate,Not Reported/ Can not calculate,Not Reported/ Can not calculate,Not Reported/ Can not calculate,Not Reported/ Can not calculate,Not Reported/ Can not calculate,Not Reported/ Can not calculate,,,2001_Current saturation and electrical breakdown in multiwalled carbon nanotubes,,,,,2,-0.3010299956639812,0.3222192947339193,-0.6232492903979006,,,,,,0.9030899869919435,,,,,,,Four-probe,Air,Si/SiO2,0.17,3400000000000,1619047.619047619,Not Reported/ Can not calculate,Not Reported/ Can not calculate,Not Reported/ Can not calculate,Not Reported/ Can not calculate,Not Reported/ Can not calculate,Not Reported/ Can not calculate,Not Reported/ Can not calculate,Not Reported/ Can not calculate,Not Reported/ Can not calculate,Not Reported/ Can not calculate,0.2,0.2,,yes,,12.531478917042255,,,,8,0.9030899869919435,,CNT,sub-micron,-0.6989700043360187,sub-mm
Individual Multiwall CNTs,0.3,2.1,0.14285714285714282,Not Reported/ Can not calculate,Not Reported/ Can not calculate,Not Reported/ Can not calculate,Not Reported/ Can not calculate,Not Reported/ Can not calculate,Not Reported/ Can not calculate,Not Reported/ Can not calculate,,No,Not Reported/ Can not calculate,Not Reported/ Can not calculate,Not Reported/ Can not calculate,,Not Reported/ Can not calculate,Not Reported/ Can not calculate,14,14,20200518,"values estiamted, density estimated 2.1 g/cm3",2001.0,Arc-discharge,As-is,Not Reported/ Can not calculate,Not Reported/ Can not calculate,Unsorted,Not Reported/ Can not calculate,Not Reported/ Can not calculate,Not Reported/ Can not calculate,Not Reported/ Can not calculate,Not Reported/ Can not calculate,Not Reported/ Can not calculate,Not Reported/ Can not calculate,Not Reported/ Can not calculate,Not Reported/ Can not calculate,,,2001_Current saturation and electrical breakdown in multiwalled carbon nanotubes,,,,,2,-0.5228787452803376,0.3222192947339193,-0.8450980400142569,,,,,,1.146128035678238,,,,,,,Four-probe,Air,Si/SiO2,0.21,1360000000000,647619.0476190476,Not Reported/ Can not calculate,Not Reported/ Can not calculate,Not Reported/ Can not calculate,Vacuum,Si/SiO2,0.235,1530000000000,728571.4285714285,Not Reported/ Can not calculate,Not Reported/ Can not calculate,0.2,0.2,,yes,,12.133538908370218,12.1846914308176,,,14,1.146128035678238,,CNT,sub-micron,-0.6989700043360187,sub-mm
Individual FWCNT,142,2.8,50.714285714285715,Not Reported/ Can not calculate,Not Reported/ Can not calculate,Not Reported/ Can not calculate,Not Reported/ Can not calculate,Not Reported/ Can not calculate,Not Reported/ Can not calculate,Not Reported/ Can not calculate,,No,Not Reported/ Can not calculate,Not Reported/ Can not calculate,Not Reported/ Can not calculate,,Not Reported/ Can not calculate,Not Reported/ Can not calculate,1,1,20200512,"1 nm diameter, 9kOhm/microm,  density estimated from plot ",2002.0,Not Reported/ Can not calculate,As-is,,,Unsorted,Not Reported/ Can not calculate,Not Reported/ Can not calculate,Not Reported/ Can not calculate,Not Reported/ Can not calculate,Not Reported/ Can not calculate,Not Reported/ Can not calculate,Not Reported/ Can not calculate,Not Reported/ Can not calculate,Not Reported/ Can not calculate,,,2002 Single-Walled Carbon Nanotube Electronics,,,,,3,2.1522883443830563,0.4471580313422192,1.7051303130408373,,,,,,0.0,,,,,,,,,,,,,,,,,,,,,,,,Not Reported/ Can not calculate,,Not Reported/ Can not calculate,,Not Reported/ Can not calculate,Not Reported/ Can not calculate,,,1,0.0,,CNT,sub-micron,Not reported/Can not calculate,Not reported/Can not calculate
Individual FWCNT,53,1.47,36.054421768707485,Not Reported/ Can not calculate,Not Reported/ Can not calculate,Not Reported/ Can not calculate,Not Reported/ Can not calculate,Not Reported/ Can not calculate,Not Reported/ Can not calculate,Not Reported/ Can not calculate,,No,Not Reported/ Can not calculate,Not Reported/ Can not calculate,Not Reported/ Can not calculate,,Not Reported/ Can not calculate,Not Reported/ Can not calculate,2,2,20200512,"2 nm diameter, 6kOhm/microm,  density estimated from plot ",2002.0,Not Reported/ Can not calculate,As-is,,,Unsorted,Not Reported/ Can not calculate,Not Reported/ Can not calculate,Not Reported/ Can not calculate,Not Reported/ Can not calculate,Not Reported/ Can not calculate,Not Reported/ Can not calculate,Not Reported/ Can not calculate,Not Reported/ Can not calculate,Not Reported/ Can not calculate,,,2002 Single-Walled Carbon Nanotube Electronics,,,,,3,1.724275869600789,0.1673173347481761,1.556958534852613,,,,,,0.3010299956639812,,,,,,,,,,,,,,,,,,,,,,,,Not Reported/ Can not calculate,,Not Reported/ Can not calculate,,Not Reported/ Can not calculate,Not Reported/ Can not calculate,,,2,0.3010299956639812,,CNT,sub-micron,Not reported/Can not calculate,Not reported/Can not calculate
Individual FWCNT,200,2.8,71.42857142857143,Not Reported/ Can not calculate,Not Reported/ Can not calculate,Not Reported/ Can not calculate,Not Reported/ Can not calculate,Not Reported/ Can not calculate,Not Reported/ Can not calculate,Not Reported/ Can not calculate,,No,Not Reported/ Can not calculate,Not Reported/ Can not calculate,Not Reported/ Can not calculate,,Not Reported/ Can not calculate,Not Reported/ Can not calculate,1,1,20200512,"1 nm diameter, 6kOhm/microm, density estimated from plot ",2002.0,Not Reported/ Can not calculate,As-is,,,Unsorted,Not Reported/ Can not calculate,Not Reported/ Can not calculate,Not Reported/ Can not calculate,Not Reported/ Can not calculate,Not Reported/ Can not calculate,Not Reported/ Can not calculate,Not Reported/ Can not calculate,Not Reported/ Can not calculate,Not Reported/ Can not calculate,,,2002 Single-Walled Carbon Nanotube Electronics,,,,,3,2.3010299956639813,0.4471580313422192,1.853871964321762,,,,,,0.0,,,,,,,,,,,,,,,,,,,,,,,,Not Reported/ Can not calculate,,Not Reported/ Can not calculate,,Not Reported/ Can not calculate,Not Reported/ Can not calculate,,,1,0.0,,CNT,sub-micron,Not reported/Can not calculate,Not reported/Can not calculate
Unaligned multiwall CNTs,Not Reported/ Can not calculate,Not Reported/ Can not calculate,Not Reported/ Can not calculate,Not Reported/ Can not calculate,Not Reported/ Can not calculate,Not Reported/ Can not calculate,Not Reported/ Can not calculate,Not Reported/ Can not calculate,Not Reported/ Can not calculate,Not Reported/ Can not calculate,Not Reported/ Can not calculate,No,Not Reported/ Can not calculate,Not Reported/ Can not calculate,Not Reported/ Can not calculate,,Not Reported/ Can not calculate,Not Reported/ Can not calculate,40--100,70,20200514,,2002.0,Chemical Vapor Deposition,As-is,,,Unsorted,Not Reported/ Can not calculate,Not Reported/ Can not calculate,15,Not Reported/ Can not calculate,Not Reported/ Can not calculate,Not Reported/ Can not calculate,Not Reported/ Can not calculate,Not Reported/ Can not calculate,Not Reported/ Can not calculate,,,"2002 Thermal conductivity of multiwalled carbon nanotubes
Da",,,,,1,,,,,,,,,1.845098040014257,,1.1760912590556813,,,,1.1760912590556813,,,,,,,,,,,,,,,,,,Not Reported/ Can not calculate,,Not Reported/ Can not calculate,,Not Reported/ Can not calculate,Not Reported/ Can not calculate,,,70,1.845098040014257,,CNT,sub-micron,Not reported/Can not calculate,Not reported/Can not calculate
