Repository: shushuzn/cnt-conductivity-prediction

﻿# CNT 鏂囩尞鏀堕泦涓績

**鍚姩鏃ユ湡:** 2026-03-06  
**鐩爣:** 50 绡囨牳蹇冭鏂?鈫?300+ 鏁版嵁鐐?鈫?GP 妯″瀷 R虏 > 0.75

---

## 馃摎 蹇€熷紑濮?

### 绗竴姝ワ細闃呰绛栫暐鏂囨。

1. **妫€绱㈢瓥鐣?** `SEARCH_GUIDE.md` - 濡備綍楂樻晥妫€绱?2. **鍛ㄨ鍒?** `WEEKLY_PLAN.md` - 姣忔棩浠诲姟鍒嗚В
3. **璧风偣璁烘枃:** `starter_papers.md` - 楂樹紭鍏堢骇璁烘枃鍒楄〃

### 绗簩姝ワ細鍑嗗宸ュ叿

- [ ] Zotero (鏂囩尞绠＄悊) - https://zotero.org
- [ ] Excel/Google Sheets (鏁版嵁鎻愬彇)
- [ ] Tabula (PDF 琛ㄦ牸鎻愬彇) - https://tabula.technology
- [ ] WebPlotDigitizer (鍥捐〃鏁版嵁) - https://automeris.io/WebPlotDigitizer

### 绗笁姝ワ細寮€濮嬫绱?
**浠婃棩浠诲姟 (Day 1):**
- 娴忚 100+ 璁烘枃鏍囬
- 淇濆瓨 10+ 绡囨牳蹇冭鏂?- 涓嬭浇 5 绡?PDF

---

File: literature/pdfs/supp-data/meta-analysis-2021-database.csv (part 27 of 43)
Aligned Multiwall CNTs,0.215,2.16,0.09953703703703703,Not Reported/ Can not calculate,Not Reported/ Can not calculate,Not Reported/ Can not calculate,Not Reported/ Can not calculate,Not Reported/ Can not calculate,3.3,Not Reported/ Can not calculate,,No,227,0.10509259259259258,2,,48.805,0.010460605281207132,15,15,20200713,Mech condensation,2016.0,Floating Catalyst,Mech condensation,,,Unsorted,Not Reported/ Can not calculate,1581.4,Not Reported/ Can not calculate,Not Reported/ Can not calculate,Not Reported/ Can not calculate,Not Reported/ Can not calculate,Not Reported/ Can not calculate,Not Reported/ Can not calculate,Not Reported/ Can not calculate,,,2016_Multi-property enhancement of aligned carbon nanotube thin films from floating catalyst method,,,,,12,-0.6675615400843947,0.3344537511509309,-1.0020152912353255,2.3560258571931225,-0.9784278939578082,0.3010299956639812,0.5185139398778874,,1.1760912590556813,,,,,,,,,,,,,,,,,,,,,,,,Not Reported/ Can not calculate,,,,,,,,15,1.1760912590556813,,CNT,sub-micron,Not reported/Can not calculate,Not reported/Can not calculate
Aligned Multiwall CNTs,0.09509999999999999,0.47,0.2023404255319149,Not Reported/ Can not calculate,Not Reported/ Can not calculate,Not Reported/ Can not calculate,Not Reported/ Can not calculate,Not Reported/ Can not calculate,4,Not Reported/ Can not calculate,,Yes,142,0.30212765957446813,1.4,,13.504199999999999,0.061132639203259405,15,15,20200713,"Mech condensation, acid treated",2016.0,Floating Catalyst,"Mech condensation, acid treated",HNO3,0.0663,Unsorted,Not Reported/ Can not calculate,1581.4,Not Reported/ Can not calculate,Not Reported/ Can not calculate,Not Reported/ Can not calculate,Not Reported/ Can not calculate,Not Reported/ Can not calculate,Not Reported/ Can not calculate,Not Reported/ Can not calculate,,,2016_Multi-property enhancement of aligned carbon nanotube thin films from floating catalyst method,,,,,12,-1.0218194830625862,-0.3279021420642826,-0.6939173409983035,2.1522883443830563,-0.5198095135526609,0.146128035678238,0.6020599913279624,,1.1760912590556813,,,,,-1.1784864715952268,,,,,,,,,,,,,,,,,,,Not Reported/ Can not calculate,,,,,,,,15,1.1760912590556813,,CNT,sub-micron,Not reported/Can not calculate,Not reported/Can not calculate
Aligned Multiwall CNTs,0.205,1.29,0.15891472868217052,Not Reported/ Can not calculate,Not Reported/ Can not calculate,Not Reported/ Can not calculate,Not Reported/ Can not calculate,Not Reported/ Can not calculate,4,Not Reported/ Can not calculate,,Yes,156,0.12093023255813953,1.9,,31.979999999999997,0.019217595096448527,15,15,20200713,"Mech condensation, acid treated",2016.0,Floating Catalyst,"Mech condensation, acid treated",HNO3,0.10099999999999999,Unsorted,Not Reported/ Can not calculate,1581.4,Not Reported/ Can not calculate,Not Reported/ Can not calculate,Not Reported/ Can not calculate,Not Reported/ Can not calculate,Not Reported/ Can not calculate,Not Reported/ Can not calculate,Not Reported/ Can not calculate,,,2016_Multi-property enhancement of aligned carbon nanotube thin films from floating catalyst method,,,,,12,-0.6882461389442457,0.11058971029924898,-0.7988358492434947,2.1931245983544616,-0.9174651119447874,0.2787536009528289,0.6020599913279624,,1.1760912590556813,,,,,-0.9956786262173575,,,,,,,,,,,,,,,,,,,Not Reported/ Can not calculate,,,,,,,,15,1.1760912590556813,,CNT,sub-micron,Not reported/Can not calculate,Not reported/Can not calculate
Aligned Multiwall CNTs,0.3,1.22,0.2459016393442623,Not Reported/ Can not calculate,Not Reported/ Can not calculate,Not Reported/ Can not calculate,Not Reported/ Can not calculate,Not Reported/ Can not calculate,4,Not Reported/ Can not calculate,,Yes,183,0.15,2.4,,54.9,0.036885245901639344,15,15,20200713,"Mech condensation, acid treated",2016.0,Floating Catalyst,"Mech condensation, acid treated",HNO3,0.144,Unsorted,Not Reported/ Can not calculate,1581.4,Not Reported/ Can not calculate,Not Reported/ Can not calculate,Not Reported/ Can not calculate,Not Reported/ Can not calculate,Not Reported/ Can not calculate,Not Reported/ Can not calculate,Not Reported/ Can not calculate,,,2016_Multi-property enhancement of aligned carbon nanotube thin films from floating catalyst method,,,,,12,-0.5228787452803376,0.08635983067474821,-0.6092385759550858,2.2624510897304293,-0.8239087409443188,0.38021124171160603,0.6020599913279624,,1.1760912590556813,,,,,-0.8416375079047503,,,,,,,,,,,,,,,,,,,Not Reported/ Can not calculate,,,,,,,,15,1.1760912590556813,,CNT,sub-micron,Not reported/Can not calculate,Not reported/Can not calculate
Aligned Multiwall CNTs,0.499,2.34,0.21324786324786324,Not Reported/ Can not calculate,Not Reported/ Can not calculate,Not Reported/ Can not calculate,Not Reported/ Can not calculate,Not Reported/ Can not calculate,4,Not Reported/ Can not calculate,,Yes,243,0.10384615384615385,2.5,,121.257,0.022144970414201184,15,15,20200713,"Mech condensation, acid treated",2016.0,Floating Catalyst,"Mech condensation, acid treated",HNO3,0.215,Unsorted,Not Reported/ Can not calculate,1581.4,Not Reported/ Can not calculate,Not Reported/ Can not calculate,Not Reported/ Can not calculate,Not Reported/ Can not calculate,Not Reported/ Can not calculate,Not Reported/ Can not calculate,Not Reported/ Can not calculate,,,2016_Multi-property enhancement of aligned carbon nanotube thin films from floating catalyst method,,,,,12,-0.3018994543766101,0.3692158574101428,-0.671115311786753,2.385606273598312,-0.9836095838118306,0.3979400086720376,0.6020599913279624,,1.1760912590556813,,,,,-0.6675615400843947,,,,,,,,,,,,,,,,,,,Not Reported/ Can not calculate,,,,,,,,15,1.1760912590556813,,CNT,sub-micron,Not reported/Can not calculate,Not reported/Can not calculate
Metal CNT Composite,25,Not Reported/ Can not calculate,,Not Reported/ Can not calculate,Not Reported/ Can not calculate,Not Reported/ Can not calculate,Not Reported/ Can not calculate,Not Reported/ Can not calculate,Not Reported/ Can not calculate,Not Reported/ Can not calculate,,No,Not Reported/ Can not calculate,Not Reported/ Can not calculate,Not Reported/ Can not calculate,,Not Reported/ Can not calculate,Not Reported/ Can not calculate,2.8,2.8,20200520,"CNT-CU wafer,t=1 x w=4 micron for conductivity, t=1 x w=0.5 microns lines for ampacity",2016.0,Electrodeposition,,,,Unsorted,Not Reported/ Can not calculate,Not Reported/ Can not calculate,Not Reported/ Can not calculate,Not Reported/ Can not calculate,Not Reported/ Can not calculate,Not Reported/ Can not calculate,Not Reported/ Can not calculate,Not Reported/ Can not calculate,Not Reported/ Can not calculate,,,"2016_Nano-scale, planar and multi-tiered current pathways from a carbon nanotube-copper composite with high conductivity, ampacity and stability",,,,,1,1.3979400086720377,,,,,,,,0.4471580313422192,,,,,,,Two-probe,Not Reported/ Can not calculate,Not Reported/ Can not calculate,Not Reported/ Can not calculate,Not Reported/ Can not calculate,Not Reported/ Can not calculate,Not Reported/ Can not calculate,Not Reported/ Can not calculate,Not Reported/ Can not calculate,Vacuum,Si/SiO2,Not Reported/ Can not calculate,5500000000000,,Not Reported/ Can not calculate,Not Reported/ Can not calculate,Not Reported/ Can not calculate,Not Reported/ Can not calculate,,yes,,,12.740362689494244,,,1000,3.0,"effective diameter, c.s. area 0.5 micron width x 1.0 micron thick, d= 797.88456 nm or if height is used, 1000 nm",Metal,large,Not reported/Can not calculate,Not reported/Can not calculate
Aligned Multiwall CNTs,Not Reported/ Can not calculate,0.69,Not Reported/ Can not calculate,Not Reported/ Can not calculate,3.08,Raman G peak anisotropy,Not Reported/ Can not calculate,Not Reported/ Can not calculate,Not Reported/ Can not calculate,Not Reported/ Can not calculate,,No,714.4,1.0353623188405796,Not Reported/ Can not calculate,,Not Reported/ Can not calculate,Not Reported/ Can not calculate,Not Reported/ Can not calculate,Not Reported/ Can not calculate,20201127,,2016.0,Forest derived,As-is,,,Unsorted,11.1,Not Reported/ Can not calculate,Not Reported/ Can not calculate,Not Reported/ Can not calculate,Not Reported/ Can not calculate,Not Reported/ Can not calculate,Not Reported/ Can not calculate,Not Reported/ Can not calculate,Not Reported/ Can not calculate,,,2016_Strengthening and failure mechanisms of individual carbon nanotube fibers under dynamic tensile loading,,,,,1,,-0.16115090926274472,,2.85394144588049,0.015092355143234653,,,,,1.0453229787866574,,,,,,,,,,,,,,,,,,,,,,,Not Reported/ Can not calculate,,,,,,,,Not Reported/ Can not calculate,,,CNT,Not reported/Can not calculate,Not reported/Can not calculate,Not reported/Can not calculate
Aligned Multiwall CNTs,0.16551724137930998,Not Reported/ Can not calculate,Not Reported/ Can not calculate,Not Reported/ Can not calculate,Not Reported/ Can not calculate,Not Reported/ Can not calculate,Not Reported/ Can not calculate,Not Reported/ Can not calculate,Not Reported/ Can not calculate,Not Reported/ Can not calculate,,No,257.142857142857,Not Reported/ Can not calculate,11.6141732283464,,42.56157635467969,Not Reported/ Can not calculate,15,15,20201204,,2016.0,Floating Catalyst,As-is,,,Unsorted,13.5,Not Reported/ Can not calculate,Not Reported/ Can not calculate,Not Reported/ Can not calculate,Not Reported/ Can not calculate,Not Reported/ Can not calculate,Not Reported/ Can not calculate,Not Reported/ Can not calculate,Not Reported/ Can not calculate,,,2016_Super-strong and highly conductive carbon nanotube ribbons from post-treatment methods,,,,,3,-0.7811567605233698,,,2.410174465089049,,1.064988299358223,,,1.1760912590556813,1.130333768495006,,,,,,,,,,,,,,,,,,,,,,,Not Reported/ Can not calculate,,,,,,,,15,1.1760912590556813,,CNT,sub-micron,Not reported/Can not calculate,Not reported/Can not calculate
Aligned Multiwall CNTs,1.18965517241379,Not Reported/ Can not calculate,Not Reported/ Can not calculate,Not Reported/ Can not calculate,Not Reported/ Can not calculate,Not Reported/ Can not calculate,Not Reported/ Can not calculate,Not Reported/ Can not calculate,Not Reported/ Can not calculate,Not Reported/ Can not calculate,,No,2792.85714285714,Not Reported/ Can not calculate,90.7480314960629,,3322.5369458127957,Not Reported/ Can not calculate,15,15,20201204,,2016.0,Floating Catalyst,Densified,,,Unsorted,Not Reported/ Can not calculate,Not Reported/ Can not calculate,Not Reported/ Can not calculate,Not Reported/ Can not calculate,Not Reported/ Can not calculate,Not Reported/ Can not calculate,Not Reported/ Can not calculate,Not Reported/ Can not calculate,Not Reported/ Can not calculate,,,2016_Super-strong and highly conductive carbon nanotube ribbons from post-treatment methods,,,,,3,0.07542109717431691,,,3.446048721717628,,1.9578372131057284,,,1.1760912590556813,,,,,,,,,,,,,,,,,,,,,,,,Not Reported/ Can not calculate,,,,,,,,15,1.1760912590556813,,CNT,sub-micron,Not reported/Can not calculate,Not reported/Can not calculate
Aligned Multiwall CNTs,0.49310344827586194,Not Reported/ Can not calculate,Not Reported/ Can not calculate,Not Reported/ Can not calculate,Not Reported/ Can not calculate,Not Reported/ Can not calculate,Not Reported/ Can not calculate,Not Reported/ Can not calculate,Not Reported/ Can not calculate,Not Reported/ Can not calculate,,No,3442.85714285714,Not Reported/ Can not calculate,263.188976377952,,1697.6847290640376,Not Reported/ Can not calculate,15,15,20201204,,2016.0,Floating Catalyst,Cross linked,,,Unsorted,Not Reported/ Can not calculate,Not Reported/ Can not calculate,Not Reported/ Can not calculate,Not Reported/ Can not calculate,Not Reported/ Can not calculate,Not Reported/ Can not calculate,Not Reported/ Can not calculate,Not Reported/ Can not calculate,Not Reported/ Can not calculate,,,2016_Super-strong and highly conductive carbon nanotube ribbons from post-treatment methods,,,,,3,-0.3070619604338944,,,3.536919002560611,,2.420267694978064,,,1.1760912590556813,,,,,,,,,,,,,,,,,,,,,,,,Not Reported/ Can not calculate,,,,,,,,15,1.1760912590556813,,CNT,sub-micron,Not reported/Can not calculate,Not reported/Can not calculate
Aligned Few-wall CNTs,0.2,0.579,0.3454231433506045,Not Reported/ Can not calculate,Not Reported/ Can not calculate,Not Reported/ Can not calculate,Not Reported/ Can not calculate,Not Reported/ Can not calculate,7,785,2.658132754375,No,Not Reported/ Can not calculate,Not Reported/ Can not calculate,Not Reported/ Can not calculate,,Not Reported/ Can not calculate,Not Reported/ Can not calculate,Not Reported/ Can not calculate,Not Reported/ Can not calculate,20200510,Camb floating Cat,2017.0,Floating Catalyst,As-is,,,Unsorted,30,1583.9,Not Reported/ Can not calculate,104.21,1.66536180979206,1.31122265530382,1.08568462855917,0.840591637282937,1.00167917930784,0.7639276024221404,0.9226244463248825,2017 Extreme Magneto-transport of Bulk Carbon Nanotubes in Sorted Electronic Concentrations and Aligned High Performance Fiber,,,,,6,-0.6989700043360187,-0.23732143627256383,-0.461648568063455,,,,0.8450980400142568,0.42457666699526697,,1.4771212547196624,,-0.11694779765257804,-0.034975042288620736,,,,,,,,,,,,,,,,,,,,Not Reported/ Can not calculate,,Not Reported/ Can not calculate,,Not Reported/ Can not calculate,Not Reported/ Can not calculate,30000,4.477121254719663,30000,4.477121254719663,,CNT,large,Not reported/Can not calculate,Not reported/Can not calculate
Unaligned Few-wall CNTs,0.0017861108017955209,Not Reported/ Can not calculate,Not Reported/ Can not calculate,Not Reported/ Can not calculate,Not Reported/ Can not calculate,Not Reported/ Can not calculate,Not Reported/ Can not calculate,Not Reported/ Can not calculate,Not Reported/ Can not calculate,785,,No,Not Reported/ Can not calculate,Not Reported/ Can not calculate,Not Reported/ Can not calculate,,Not Reported/ Can not calculate,Not Reported/ Can not calculate,1.4,1.4,20200510,Semi NanoIntegris,2017.0,Buckypaper,As-is,,,Semiconducting ,Not Reported/ Can not calculate,Not Reported/ Can not calculate,Not Reported/ Can not calculate,Not Reported/ Can not calculate,9.8257658865958,1.19216365588792,0.0559875680162026,0.00149820940520551,0.000559875680162021,0.00046962988461934555,0.00999999999999991,2017 Extreme Magneto-transport of Bulk Carbon Nanotubes in Sorted Electronic Concentrations and Aligned High Performance Fiber,,,,,6,-2.7480916030534286,,,,,,,,0.146128035678238,,,-3.328244274809164,-2.000000000000004,,,,,,,,,,,,,,,,,,,,Not Reported/ Can not calculate,,Not Reported/ Can not calculate,,Not Reported/ Can not calculate,Not Reported/ Can not calculate,,,1.4,0.146128035678238,,CNT,sub-micron,Not reported/Can not calculate,Not reported/Can not calculate
Unaligned Few-wall CNTs,0.04864328550848462,Not Reported/ Can not calculate,Not Reported/ Can not calculate,Not Reported/ Can not calculate,Not Reported/ Can not calculate,Not Reported/ Can not calculate,Not Reported/ Can not calculate,Not Reported/ Can not calculate,Not Reported/ Can not calculate,785,,No,Not Reported/ Can not calculate,Not Reported/ Can not calculate,Not Reported/ Can not calculate,,Not Reported/ Can not calculate,Not Reported/ Can not calculate,1.4,1.4,20200510,Unsorted NanoIntegris,2017.0,Buckypaper,As-is,,,Unsorted,Not Reported/ Can not calculate,Not Reported/ Can not calculate,Not Reported/ Can not calculate,Not Reported/ Can not calculate,0.00185001637517053,0.000287088150313556,0.000119216365588792,3.36292790742992e-05,2.05578218976507e-05,0.07160804747669859,0.1724412734452913,2017 Extreme Magneto-transport of Bulk Carbon Nanotubes in Sorted Electronic Concentrations and Aligned High Performance Fiber,,,,,6,-1.3129770992366314,,,,,,,,0.146128035678238,,,-1.1450381679389399,-0.7633587786259614,,,,,,,,,,,,,,,,,,,,Not Reported/ Can not calculate,,Not Reported/ Can not calculate,,Not Reported/ Can not calculate,Not Reported/ Can not calculate,,,1.4,0.146128035678238,,CNT,sub-micron,Not reported/Can not calculate,Not reported/Can not calculate
Unaligned Few-wall CNTs,0.062214716972634976,Not Reported/ Can not calculate,Not Reported/ Can not calculate,Not Reported/ Can not calculate,Not Reported/ Can not calculate,Not Reported/ Can not calculate,Not Reported/ Can not calculate,Not Reported/ Can not calculate,Not Reported/ Can not calculate,785,,No,Not Reported/ Can not calculate,Not Reported/ Can not calculate,Not Reported/ Can not calculate,,Not Reported/ Can not calculate,Not Reported/ Can not calculate,1.4,1.4,20200510,Metallic NanoIntegris,2017.0,Buckypaper,As-is,,,Metallic,Not Reported/ Can not calculate,Not Reported/ Can not calculate,Not Reported/ Can not calculate,Not Reported/ Can not calculate,0.000232494248535059,0.000103577917635949,5.6980360271539e-05,2.28443405608548e-05,1.60733673423259e-05,0.15518141037378108,0.2820860953796804,2017 Extreme Magneto-transport of Bulk Carbon Nanotubes in Sorted Electronic Concentrations and Aligned High Performance Fiber,,,,,6,-1.2061068702290008,,,,,,,,0.146128035678238,,,-0.809160305343516,-0.5496183206106935,,,,,,,,,,,,,,,,,,,,Not Reported/ Can not calculate,,Not Reported/ Can not calculate,,Not Reported/ Can not calculate,Not Reported/ Can not calculate,,,1.4,0.146128035678238,,CNT,sub-micron,Not reported/Can not calculate,Not reported/Can not calculate
Unaligned Few-wall CNTs,0.050547968211912514,Not Reported/ Can not calculate,Not Reported/ Can not calculate,Not Reported/ Can not calculate,Not Reported/ Can not calculate,Not Reported/ Can not calculate,Not Reported/ Can not calculate,Not Reported/ Can not calculate,Not Reported/ Can not calculate,785,,Yes,Not Reported/ Can not calculate,Not Reported/ Can not calculate,Not Reported/ Can not calculate,,Not Reported/ Can not calculate,Not Reported/ Can not calculate,1.4,1.4,20200510,Doped Semi NanoIntegris,2017.0,Buckypaper,Doped,HNO3,0.0017861108017955209,Semiconducting ,Not Reported/ Can not calculate,Not Reported/ Can not calculate,Not Reported/ Can not calculate,Not Reported/ Can not calculate,0.000200663847828878,0.000200663847828878,8.07992644838297e-05,2.74328927079549e-05,1.97831888278416e-05,0.09858870465153392,0.24484367468222185,2017 Extreme Magneto-transport of Bulk Carbon Nanotubes in Sorted Electronic Concentrations and Aligned High Performance Fiber,,,,,6,-1.2962962962962954,,,,,,,,0.146128035678238,,,-1.0061728395061749,-0.6111111111111126,-2.7480916030534286,,,,,,,,,,,,,,,,,,,Not Reported/ Can not calculate,,Not Reported/ Can not calculate,,Not Reported/ Can not calculate,Not Reported/ Can not calculate,,,1.4,0.146128035678238,,CNT,sub-micron,Not reported/Can not calculate,Not reported/Can not calculate
Unaligned Few-wall CNTs,0.20644996558525572,Not Reported/ Can not calculate,Not Reported/ Can not calculate,Not Reported/ Can not calculate,Not Reported/ Can not calculate,Not Reported/ Can not calculate,Not Reported/ Can not calculate,Not Reported/ Can not calculate,Not Reported/ Can not calculate,785,,Yes,Not Reported/ Can not calculate,Not Reported/ Can not calculate,Not Reported/ Can not calculate,,Not Reported/ Can not calculate,Not Reported/ Can not calculate,1.4,1.4,20200510,Doped Unsorted NanoIntegris,2017.0,Buckypaper,Doped,HNO3,0.04864328550848462,Unsorted,Not Reported/ Can not calculate,Not Reported/ Can not calculate,Not Reported/ Can not calculate,Not Reported/ Can not calculate,1.31003817281088e-05,1.02883487892304e-05,8.55261190688037e-06,5.66351975546129e-06,4.84378864954104e-06,0.47080330855534397,0.5663519755461286,2017 Extreme Magneto-transport of Bulk Carbon Nanotubes in Sorted Electronic Concentrations and Aligned High Performance Fiber,,,,,6,-0.685185185185185,,,,,,,,0.146128035678238,,,-0.32716049382715834,-0.24691358024691348,-1.3129770992366314,,,,,,,,,,,,,,,,,,,Not Reported/ Can not calculate,,Not Reported/ Can not calculate,,Not Reported/ Can not calculate,Not Reported/ Can not calculate,,,1.4,0.146128035678238,,CNT,sub-micron,Not reported/Can not calculate,Not reported/Can not calculate
Unaligned Few-wall CNTs,0.00174074074074074,Not Reported/ Can not calculate,Not Reported/ Can not calculate,Not Reported/ Can not calculate,Not Reported/ Can not calculate,Not Reported/ Can not calculate,Not Reported/ Can not calculate,Not Reported/ Can not calculate,0.6337135614702154,633,0.10174377358745247,No,105,Not Reported/ Can not calculate,Not Reported/ Can not calculate,,Not Reported/ Can not calculate,Not Reported/ Can not calculate,10,10,20210320,NC7000,2017.0,Buckypaper,As-is,,,Unsorted,Not Reported/ Can not calculate,1562,Not Reported/ Can not calculate,Not Reported/ Can not calculate,1.00219298245614,Not Reported/ Can not calculate,Not Reported/ Can not calculate,0.972587719298245,0.820175438596491,,,2017 Free-standing films from chirality-controlled carbon nanotubes,,,,,4,-2.75926590622327,,,2.0211892990699383,,,-0.19810699887340155,-0.9924921588039811,1.0,,,,,,,,,,,,,,,,,,,,,,,,Not Reported/ Can not calculate,,,,,,,,10,1.0,,CNT,sub-micron,Not reported/Can not calculate,Not reported/Can not calculate
Unaligned Few-wall CNTs,0.0023333333333333296,Not Reported/ Can not calculate,Not Reported/ Can not calculate,Not Reported/ Can not calculate,Not Reported/ Can not calculate,Not Reported/ Can not calculate,Not Reported/ Can not calculate,Not Reported/ Can not calculate,2.314814814814815,633,0.3716473951875,No,85,Not Reported/ Can not calculate,Not Reported/ Can not calculate,,Not Reported/ Can not calculate,Not Reported/ Can not calculate,42,42,20210320,Carpet,2017.0,Buckypaper,As-is,,,Unsorted,Not Reported/ Can not calculate,1555,Not Reported/ Can not calculate,Not Reported/ Can not calculate,0.997807017543859,Not Reported/ Can not calculate,Not Reported/ Can not calculate,0.651315789473684,0.375,,,2017 Free-standing films from chirality-controlled carbon nanotubes,,,,,4,-2.632023214705406,,,1.9294189257142926,,,0.3645162531850879,-0.42986890674549166,1.6232492903979006,,,,,,,,,,,,,,,,,,,,,,,,Not Reported/ Can not calculate,,,,,,,,42,1.6232492903979006,,CNT,sub-micron,Not reported/Can not calculate,Not reported/Can not calculate
Unaligned Few-wall CNTs,0.0043333333333333305,Not Reported/ Can not calculate,Not Reported/ Can not calculate,Not Reported/ Can not calculate,Not Reported/ Can not calculate,Not Reported/ Can not calculate,Not Reported/ Can not calculate,Not Reported/ Can not calculate,22.22222222222222,633,3.5678149938,No,122,Not Reported/ Can not calculate,Not Reported/ Can not calculate,,Not Reported/ Can not calculate,Not Reported/ Can not calculate,0.81,0.81,20210320,"(6,5)",2017.0,Buckypaper,As-is,,,Semiconducting ,Not Reported/ Can not calculate,1566,Not Reported/ Can not calculate,Not Reported/ Can not calculate,1,Not Reported/ Can not calculate,Not Reported/ Can not calculate,0.911184210526315,0.842105263157894,,,2017 Free-standing films from chirality-controlled carbon nanotubes,,,,,4,-2.363177902412826,,,2.0863598306747484,,,1.3467874862246563,0.5524023262940767,-0.09151498112135022,,,,,,,,,,,,,,,,,,,,,,,,Not Reported/ Can not calculate,,,,,,,,0.81,-0.09151498112135022,,CNT,sub-micron,Not reported/Can not calculate,Not reported/Can not calculate
Unaligned Few-wall CNTs,0.0194444444444444,Not Reported/ Can not calculate,Not Reported/ Can not calculate,Not Reported/ Can not calculate,Not Reported/ Can not calculate,Not Reported/ Can not calculate,Not Reported/ Can not calculate,Not Reported/ Can not calculate,30.3030303030303,633,4.865202264272727,No,117,Not Reported/ Can not calculate,Not Reported/ Can not calculate,,Not Reported/ Can not calculate,Not Reported/ Can not calculate,0.87,0.87,20210320,"(7,6)",2017.0,Buckypaper,As-is,,,Semiconducting ,Not Reported/ Can not calculate,1566,Not Reported/ Can not calculate,Not Reported/ Can not calculate,1,Not Reported/ Can not calculate,Not Reported/ Can not calculate,0.894736842105263,0.734649122807017,,,2017 Free-standing films from chirality-controlled carbon nanotubes,,,,,4,-1.7112044607530315,,,2.0681858617461617,,,1.4814860601221125,0.6871009001915329,-0.060480747381381476,,,,,,,,,,,,,,,,,,,,,,,,Not Reported/ Can not calculate,,,,,,,,0.87,-0.060480747381381476,,CNT,sub-micron,Not reported/Can not calculate,Not reported/Can not calculate
Aligned Multiwall CNTs,0.0573,3.59,0.015,Not Reported/ Can not calculate,4.5,Raman G peak anisotropy,33.80000000000001,X ray,1.35,785,0.5126398883437501,No,Not Reported/ Can not calculate,Not Reported/ Can not calculate,Not Reported/ Can not calculate,,Not Reported/ Can not calculate,Not Reported/ Can not calculate,Not Reported/ Can not calculate,Not Reported/ Can not calculate,20200713,TypeA film after degassing,2017.0,Floating Catalyst,Degassed,,,Unsorted,Not Reported/ Can not calculate,1578.7,110,239,0.013683820421564642,0.012813516350516554,0.011929306468580973,0.008382282860348486,0.007000159815992295,0.5463106008141236,0.5868035861455226,2017 High thermal conductivities of carbon nanotube films and micro-fibres and their dependence on morphology,,,,,7,-1.24184537803261,0.5550944485783191,-1.8239087409443189,,,,0.13033376849500614,-0.2901876045239837,,,2.041392685158225,-0.26256037219197137,-0.23150724070732898,,2.041392685158225,,,,,,,,,,,,,,,,,,Not Reported/ Can not calculate,,Not Reported/ Can not calculate,,Not Reported/ Can not calculate,Not Reported/ Can not calculate,9850,3.9934362304976116,9850,3.9934362304976116,,CNT,large,Not reported/Can not calculate,Not reported/Can not calculate
Aligned Few-wall CNTs,0.086,0.315,0.2752,Not Reported/ Can not calculate,5.1,Raman G peak anisotropy,26,X ray,3.57,785,1.35564770473125,No,Not Reported/ Can not calculate,Not Reported/ Can not calculate,Not Reported/ Can not calculate,,Not Reported/ Can not calculate,Not Reported/ Can not calculate,0.9--3.3,2.1,20200713,"Floating Cat type B as is film /  after degassing, also has a XRD Chebyshev’s polynomial of 0.63",2017.0,Floating Catalyst,Degassed,,,Unsorted,Not Reported/ Can not calculate,1582.8,67,254.3,0.012167379285928294,0.010710871159996378,0.008996403645487306,0.005181201858290302,0.0036535948460706875,0.34111089485571994,0.4061172653033827,2017 High thermal conductivities of carbon nanotube films and micro-fibres and their dependence on morphology,,,,,7,-1.0655015487564323,-0.5016894462103995,-0.5603515704365263,,,,0.5526682161121932,0.13214684309320338,0.3222192947339193,,1.8260748027008264,-0.4671044092934008,-0.3913485469133149,,1.8260748027008264,,,,,,,,,,,,,,,,,,Not Reported/ Can not calculate,,Not Reported/ Can not calculate,,Not Reported/ Can not calculate,Not Reported/ Can not calculate,8200,3.9138138523837167,8200,3.9138138523837167,,CNT,large,Not reported/Can not calculate,Not reported/Can not calculate
Aligned Few-wall CNTs,0.023,0.214,0.1075,Not Reported/ Can not calculate,6.7,Raman G peak anisotropy,30.18,X ray,20,785,7.594665012499999,No,Not Reported/ Can not calculate,Not Reported/ Can not calculate,Not Reported/ Can not calculate,,Not Reported/ Can not calculate,Not Reported/ Can not calculate,0.9--2.5,1.7000000000000002,20200713,Floating Cat type C as is film /  after degassing,2017.0,Floating Catalyst,Degassed,,,Unsorted,Not Reported/ Can not calculate,1576,30,Not Reported/ Can not calculate,0.030769983057617998,0.0245245754059307,0.01972337983401031,0.011604579764050748,0.009324692672134984,0.38021831235781656,0.4727735687600463,2017 High thermal conductivities of carbon nanotube films and micro-fibres and their dependence on morphology,,,,,7,-1.6382721639824072,-0.6695862266508091,-0.9685915357483759,,,,1.3010299956639813,0.8805086226449913,0.23044892137827397,,1.4771212547196624,-0.4199669701522453,-0.3253468114468751,,1.4771212547196624,,,,,,,,,,,,,,,,,,Not Reported/ Can not calculate,,Not Reported/ Can not calculate,,Not Reported/ Can not calculate,Not Reported/ Can not calculate,,,1.7000000000000002,0.23044892137827397,,CNT,sub-micron,Not reported/Can not calculate,Not reported/Can not calculate
Aligned Few-wall CNTs,0.00713,0.047,0.1529,Not Reported/ Can not calculate,7.7,Raman G peak anisotropy,26.9,X ray,16.666666666666668,785,6.328887510416667,No,Not Reported/ Can not calculate,Not Reported/ Can not calculate,Not Reported/ Can not calculate,,Not Reported/ Can not calculate,Not Reported/ Can not calculate,0.9--3.0,1.9500000000000002,20200713,Floating Cat type D as is film /  after degassing,2017.0,Floating Catalyst,Degassed,,,Unsorted,Not Reported/ Can not calculate,1585.3,7,285.1,0.020043516881858486,0.017826465143003137,0.01524212092058492,0.009213772793453541,0.006764895598322342,0.37948609239434966,0.443829020486654,2017 High thermal conductivities of carbon nanotube films and micro-fibres and their dependence on morphology,,,,,7,-2.1469104701481343,-1.3279021420642825,-0.8155925145876799,,,,1.2218487496163564,0.8013273765973665,0.29003461136251807,,0.8450980400142568,-0.42080413572915315,-0.3527843041203268,,0.8450980400142568,,,,,,,,,,,,,,,,,,Not Reported/ Can not calculate,,Not Reported/ Can not calculate,,Not Reported/ Can not calculate,Not Reported/ Can not calculate,,,1.9500000000000002,0.29003461136251807,,CNT,sub-micron,Not reported/Can not calculate,Not reported/Can not calculate
Aligned Few-wall CNTs,Not Reported/ Can not calculate,0.6443298969072166,Not Reported/ Can not calculate,Not Reported/ Can not calculate,Not Reported/ Can not calculate,Not Reported/ Can not calculate,Not Reported/ Can not calculate,Not Reported/ Can not calculate,1.35,785,0.5126398883437501,No,451.0309278350516,0.7,26.610824742268047,,Not Reported/ Can not calculate,,Not Reported/ Can not calculate,Not Reported/ Can not calculate,20200713,Type A fiber,2017.0,Floating Catalyst,Degassed,,,Unsorted,9.85,1578.7,630,Not Reported/ Can not calculate,Not Reported/ Can not calculate,Not Reported/ Can not calculate,Not Reported/ Can not calculate,Not Reported/ Can not calculate,Not Reported/ Can not calculate,,,2017 High thermal conductivities of carbon nanotube films and micro-fibres and their dependence on morphology,,,,,7,,-0.19089171692216952,,2.654206323092087,-0.1549019599857432,1.4250583347342314,0.13033376849500614,-0.2901876045239837,,0.9934362304976118,2.7993405494535817,,,,2.7993405494535817,,,,,,,,,,,,,,,,,,Not Reported/ Can not calculate,,,,,,,,Not Reported/ Can not calculate,,,CNT,Not reported/Can not calculate,Not reported/Can not calculate,Not reported/Can not calculate
Aligned Few-wall CNTs,Not Reported/ Can not calculate,0.634920634920635,Not Reported/ Can not calculate,Not Reported/ Can not calculate,Not Reported/ Can not calculate,Not Reported/ Can not calculate,Not Reported/ Can not calculate,Not Reported/ Can not calculate,3.57,785,1.35564770473125,No,1079.3650793650795,1.7,49.52380952380953,,Not Reported/ Can not calculate,,0.9--3.3,2.1,20200713,Type B fiber,2017.0,Floating Catalyst,Degassed,,,Unsorted,8.2,1582.8,770,Not Reported/ Can not calculate,Not Reported/ Can not calculate,Not Reported/ Can not calculate,Not Reported/ Can not calculate,Not Reported/ Can not calculate,Not Reported/ Can not calculate,,,2017 High thermal conductivities of carbon nanotube films and micro-fibres and their dependence on morphology,,,,,7,,-0.19728055812561926,,3.0331683632526545,0.2304489213782739,1.6948140445648612,0.5526682161121932,0.13214684309320338,0.3222192947339193,0.9138138523837167,2.886490725172482,,,,2.886490725172482,,,,,,,,,,,,,,,,,,Not Reported/ Can not calculate,,,,,,,,2.1,0.3222192947339193,,CNT,sub-micron,Not reported/Can not calculate,Not reported/Can not calculate
Diamond,Not Reported/ Can not calculate,,Not Reported/ Can not calculate,Not Reported/ Can not calculate,Not Reported/ Can not calculate,Not Reported/ Can not calculate,Not Reported/ Can not calculate,Not Reported/ Can not calculate,Not Reported/ Can not calculate,Not Reported/ Can not calculate,,No,Not Reported/ Can not calculate,Not Reported/ Can not calculate,Not Reported/ Can not calculate,,Not Reported/ Can not calculate,Not Reported/ Can not calculate,Not Reported/ Can not calculate,Not Reported/ Can not calculate,20200709,,,Not Reported/ Can not calculate,Not Reported/ Can not calculate,,,Not Reported/ Can not calculate,Not Reported/ Can not calculate,Not Reported/ Can not calculate,3320,Not Reported/ Can not calculate,Not Reported/ Can not calculate,Not Reported/ Can not calculate,Not Reported/ Can not calculate,Not Reported/ Can not calculate,Not Reported/ Can not calculate,,,2017 High thermal conductivities of carbon nanotube films and micro-fibres and their dependence on morphology,,,,,7,,,,,,,,,,,3.5211380837040362,,,,3.5211380837040362,,,,,,,,,,,,,,,,,,Not Reported/ Can not calculate,,Not Reported/ Can not calculate,,Not Reported/ Can not calculate,Not Reported/ Can not calculate,,,Not Reported/ Can not calculate,,,Other Carbon,Not reported/Can not calculate,Not reported/Can not calculate,Not reported/Can not calculate
Aligned Few-wall CNTs,1.2,Not Reported/ Can not calculate,Not Reported/ Can not calculate,Not Reported/ Can not calculate,Not Reported/ Can not calculate,Not Reported/ Can not calculate,Not Reported/ Can not calculate,Not Reported/ Can not calculate,Not Reported/ Can not calculate,Not Reported/ Can not calculate,,No,3700,Not Reported/ Can not calculate,33.6,,4440,Not Reported/ Can not calculate,1--2,1.5,20200406,"Twisted, then rolled",2017.0,Floating Catalyst,Twist and compressed,,,Unsorted ,10,,Not Reported/ Can not calculate,Not Reported/ Can not calculate,Not Reported/ Can not calculate,Not Reported/ Can not calculate,Not Reported/ Can not calculate,Not Reported/ Can not calculate,Not Reported/ Can not calculate,,,2017 High-strength carbon nanotube fibers by twist-induced self strengthening,,,,,1,0.07918124604762482,,,3.568201724066995,,1.526339277389844,,,0.17609125905568124,1.0,,,,,,,,,,,,,,,,,,,,,,,Not Reported/ Can not calculate,,Not Reported/ Can not calculate,,Not Reported/ Can not calculate,Not Reported/ Can not calculate,10000,4,10000,4.0,,CNT,large,Not reported/Can not calculate,Not reported/Can not calculate
Aligned Few-wall CNTs,8.5,1.5,5.5,Not Reported/ Can not calculate,0.996,XRD Herman,6.3,X ray,32,785,12.15146402,Yes,2400,1.62,250,,20400,8.91,1.5--2.5,2,20200510,Best Rice process so far,2017.0,Liquid Extrusion ,Acid Processed,,,Unsorted,20,1590,Not Reported/ Can not calculate,Not Reported/ Can not calculate,Not Reported/ Can not calculate,Not Reported/ Can not calculate,Not Reported/ Can not calculate,Not Reported/ Can not calculate,Not Reported/ Can not calculate,,,2017 Influence of Carbon Nanotube Characteristics on Macroscopic Fiber Properties,,,,,10,0.9294189257142927,0.17609125905568124,0.7403626894942439,3.380211241711606,0.20951501454263097,2.3979400086720375,1.505149978319906,1.0846286053009162,0.3010299956639812,1.3010299956639813,,,,,,,,,,,,,,,,,,,,,,,Not Reported/ Can not calculate,,Not Reported/ Can not calculate,,Not Reported/ Can not calculate,Not Reported/ Can not calculate,20000,4.301029995663981,20000,4.301029995663981,,CNT,large,Not reported/Can not calculate,Not reported/Can not calculate
Aligned Few-wall CNTs,0.799747949690624,Not Reported/ Can not calculate,Not Reported/ Can not calculate,Not Reported/ Can not calculate,Not Reported/ Can not calculate,Not Reported/ Can not calculate,Not Reported/ Can not calculate,Not Reported/ Can not calculate,5.03311258278146,785,1.9112402018211931,Yes,149.656949832804,Not Reported/ Can not calculate,Not Reported/ Can not calculate,,Not Reported/ Can not calculate,Not Reported/ Can not calculate,Not Reported/ Can not calculate,Not Reported/ Can not calculate,20200510,,2017.0,Liquid Extrusion ,Acid Processed,,,Unsorted,Not Reported/ Can not calculate,Not Reported/ Can not calculate,Not Reported/ Can not calculate,Not Reported/ Can not calculate,Not Reported/ Can not calculate,Not Reported/ Can not calculate,Not Reported/ Can not calculate,Not Reported/ Can not calculate,Not Reported/ Can not calculate,,,2017 Influence of Carbon Nanotube Characteristics on Macroscopic Fiber Properties,,,,,10,-0.09704686464077886,,,2.175096889595548,,,0.7018366449876221,0.2813152719686323,,,,,,,,,,,,,,,,,,,,,,,,,Not Reported/ Can not calculate,,Not Reported/ Can not calculate,,Not Reported/ Can not calculate,Not Reported/ Can not calculate,,,Not Reported/ Can not calculate,,,CNT,Not reported/Can not calculate,Not reported/Can not calculate,Not reported/Can not calculate
Aligned Few-wall CNTs,4.36065531522033,Not Reported/ Can not calculate,Not Reported/ Can not calculate,Not Reported/ Can not calculate,Not Reported/ Can not calculate,Not Reported/ Can not calculate,Not Reported/ Can not calculate,Not Reported/ Can not calculate,9.33774834437086,785,3.545853532326159,Yes,878.86725412218,Not Reported/ Can not calculate,Not Reported/ Can not calculate,,Not Reported/ Can not calculate,Not Reported/ Can not calculate,Not Reported/ Can not calculate,Not Reported/ Can not calculate,20200510,,2017.0,Liquid Extrusion ,Acid Processed,,,Unsorted,Not Reported/ Can not calculate,Not Reported/ Can not calculate,Not Reported/ Can not calculate,Not Reported/ Can not calculate,Not Reported/ Can not calculate,Not Reported/ Can not calculate,Not Reported/ Can not calculate,Not Reported/ Can not calculate,Not Reported/ Can not calculate,,,2017 Influence of Carbon Nanotube Characteristics on Macroscopic Fiber Properties,,,,,10,0.6395517595434324,,,2.9439232833151143,,,0.9702421653622104,0.5497207923432206,,,,,,,,,,,,,,,,,,,,,,,,,Not Reported/ Can not calculate,,Not Reported/ Can not calculate,,Not Reported/ Can not calculate,Not Reported/ Can not calculate,,,Not Reported/ Can not calculate,,,CNT,Not reported/Can not calculate,Not reported/Can not calculate,Not reported/Can not calculate
Aligned Few-wall CNTs,2.38875061847836,Not Reported/ Can not calculate,Not Reported/ Can not calculate,Not Reported/ Can not calculate,Not Reported/ Can not calculate,Not Reported/ Can not calculate,Not Reported/ Can not calculate,Not Reported/ Can not calculate,10.3311258278145,785,3.923071993211894,Yes,1138.06260476882,Not Reported/ Can not calculate,Not Reported/ Can not calculate,,Not Reported/ Can not calculate,Not Reported/ Can not calculate,Not Reported/ Can not calculate,Not Reported/ Can not calculate,20200510,,2017.0,Liquid Extrusion ,Acid Processed,,,Unsorted,Not Reported/ Can not calculate,Not Reported/ Can not calculate,Not Reported/ Can not calculate,Not Reported/ Can not calculate,Not Reported/ Can not calculate,Not Reported/ Can not calculate,Not Reported/ Can not calculate,Not Reported/ Can not calculate,Not Reported/ Can not calculate,,,2017 Influence of Carbon Nanotube Characteristics on Macroscopic Fiber Properties,,,,,10,0.37817081250752943,,,3.0561661532346194,,,1.0141476510612892,0.5936262780422994,,,,,,,,,,,,,,,,,,,,,,,,,Not Reported/ Can not calculate,,Not Reported/ Can not calculate,,Not Reported/ Can not calculate,Not Reported/ Can not calculate,,,Not Reported/ Can not calculate,,,CNT,Not reported/Can not calculate,Not reported/Can not calculate,Not reported/Can not calculate
