Repository: shushuzn/cnt-conductivity-prediction

﻿# CNT 鏂囩尞鏀堕泦涓績

**鍚姩鏃ユ湡:** 2026-03-06  
**鐩爣:** 50 绡囨牳蹇冭鏂?鈫?300+ 鏁版嵁鐐?鈫?GP 妯″瀷 R虏 > 0.75

---

## 馃摎 蹇€熷紑濮?

### 绗竴姝ワ細闃呰绛栫暐鏂囨。

1. **妫€绱㈢瓥鐣?** `SEARCH_GUIDE.md` - 濡備綍楂樻晥妫€绱?2. **鍛ㄨ鍒?** `WEEKLY_PLAN.md` - 姣忔棩浠诲姟鍒嗚В
3. **璧风偣璁烘枃:** `starter_papers.md` - 楂樹紭鍏堢骇璁烘枃鍒楄〃

### 绗簩姝ワ細鍑嗗宸ュ叿

- [ ] Zotero (鏂囩尞绠＄悊) - https://zotero.org
- [ ] Excel/Google Sheets (鏁版嵁鎻愬彇)
- [ ] Tabula (PDF 琛ㄦ牸鎻愬彇) - https://tabula.technology
- [ ] WebPlotDigitizer (鍥捐〃鏁版嵁) - https://automeris.io/WebPlotDigitizer

### 绗笁姝ワ細寮€濮嬫绱?
**浠婃棩浠诲姟 (Day 1):**
- 娴忚 100+ 璁烘枃鏍囬
- 淇濆瓨 10+ 绡囨牳蹇冭鏂?- 涓嬭浇 5 绡?PDF

---

File: literature/pdfs/supp-data/meta-analysis-2021-database.csv (part 31 of 43)
Unaligned multiwall CNTs,0.0758521219868837,Not Reported/ Can not calculate,Not Reported/ Can not calculate,Not Reported/ Can not calculate,Not Reported/ Can not calculate,Not Reported/ Can not calculate,Not Reported/ Can not calculate,Not Reported/ Can not calculate,0.6993006993006994,785,0.26554772770979024,Yes,17.9,Not Reported/ Can not calculate,0.604439746300211,,1.357752983565218,Not Reported/ Can not calculate,Not Reported/ Can not calculate,Not Reported/ Can not calculate,20200512,Nitric acid and Iodine Doped General Nano,2018.0,Buckypaper,Doped,HNO3 I2,0.0127404582826222,Unsorted ,Not Reported/ Can not calculate,1606,Not Reported/ Can not calculate,Not Reported/ Can not calculate,Not Reported/ Can not calculate,Not Reported/ Can not calculate,Not Reported/ Can not calculate,Not Reported/ Can not calculate,Not Reported/ Can not calculate,,,2018 Roll-to-roll continuous carbon nanotube sheets with high electrical conductivity,,,,,5,-1.1200322651830705,,,1.252853030979893,,-0.218646985379823,-0.15533603746506175,-0.5758574104840516,,,,,,-1.8948149498629667,,,,,,,,,,,,,,,,,,,Not Reported/ Can not calculate,,Not Reported/ Can not calculate,,Not Reported/ Can not calculate,Not Reported/ Can not calculate,,,Not Reported/ Can not calculate,,,CNT,Not reported/Can not calculate,Not reported/Can not calculate,Not reported/Can not calculate
Aligned Few-wall CNTs,6,1.65,3.6363636363636362,4.5,5,Raman G peak anisotropy,15.2,X ray,Not Reported/ Can not calculate,Not Reported/ Can not calculate,,Yes,2800,1.7,140,,16800,6.181818181818182,1.5,1.5,20200510,"Slide sheer method, Herman orientation parameter is 0.974",2018.0,Liquid Extrusion ,Acid processing sheer between slides,,,Unsorted,Not Reported/ Can not calculate,1585.1,Not Reported/ Can not calculate,Not Reported/ Can not calculate,Not Reported/ Can not calculate,Not Reported/ Can not calculate,Not Reported/ Can not calculate,Not Reported/ Can not calculate,Not Reported/ Can not calculate,,,2018 Structure–Property Relations in Carbon Nanotube Fibers by Downscaling Solution Processing,,,,,22,0.7781512503836436,0.21748394421390627,0.5606673061697374,3.4471580313422194,0.2304489213782739,2.146128035678238,,,0.17609125905568124,,,,,,,,,,,,,,,,,,,,,,,,Not Reported/ Can not calculate,,Not Reported/ Can not calculate,,Not Reported/ Can not calculate,Not Reported/ Can not calculate,,,1.5,0.17609125905568124,,CNT,sub-micron,Not reported/Can not calculate,Not reported/Can not calculate
Aligned Few-wall CNTs,Not Reported/ Can not calculate,Not Reported/ Can not calculate,Not Reported/ Can not calculate,Not Reported/ Can not calculate,Not Reported/ Can not calculate,Not Reported/ Can not calculate,Not Reported/ Can not calculate,Not Reported/ Can not calculate,Not Reported/ Can not calculate,Not Reported/ Can not calculate,Not Reported/ Can not calculate,Yes,770,Not Reported/ Can not calculate,Not Reported/ Can not calculate,,Not Reported/ Can not calculate,Not Reported/ Can not calculate,2.34,2.34,20200510,,2018.0,Liquid Extrusion ,Acid processing ,,,Unsorted,Not Reported/ Can not calculate,Not Reported/ Can not calculate,Not Reported/ Can not calculate,Not Reported/ Can not calculate,Not Reported/ Can not calculate,Not Reported/ Can not calculate,Not Reported/ Can not calculate,Not Reported/ Can not calculate,Not Reported/ Can not calculate,,,2018 Structure–Property Relations in Carbon Nanotube Fibers by Downscaling Solution Processing,,,,,22,,,,2.886490725172482,,,,,0.3692158574101428,,,,,,,,,,,,,,,,,,,,,,,,Not Reported/ Can not calculate,,Not Reported/ Can not calculate,,Not Reported/ Can not calculate,Not Reported/ Can not calculate,,,2.34,0.3692158574101428,,CNT,sub-micron,Not reported/Can not calculate,Not reported/Can not calculate
Aligned Few-wall CNTs,5,Not Reported/ Can not calculate,Not Reported/ Can not calculate,Not Reported/ Can not calculate,Not Reported/ Can not calculate,Not Reported/ Can not calculate,Not Reported/ Can not calculate,Not Reported/ Can not calculate,Not Reported/ Can not calculate,Not Reported/ Can not calculate,Not Reported/ Can not calculate,Yes,1000,Not Reported/ Can not calculate,Not Reported/ Can not calculate,,5000,Not Reported/ Can not calculate,3.2,3.2,20200510,,2018.0,Liquid Extrusion ,Acid processing ,,,Unsorted,Not Reported/ Can not calculate,Not Reported/ Can not calculate,Not Reported/ Can not calculate,Not Reported/ Can not calculate,Not Reported/ Can not calculate,Not Reported/ Can not calculate,Not Reported/ Can not calculate,Not Reported/ Can not calculate,Not Reported/ Can not calculate,,,2018 Structure–Property Relations in Carbon Nanotube Fibers by Downscaling Solution Processing,,,,,22,0.6989700043360189,,,3.0,,,,,0.505149978319906,,,,,,,,,,,,,,,,,,,,,,,,Not Reported/ Can not calculate,,Not Reported/ Can not calculate,,Not Reported/ Can not calculate,Not Reported/ Can not calculate,,,3.2,0.505149978319906,,CNT,sub-micron,Not reported/Can not calculate,Not reported/Can not calculate
Aligned Few-wall CNTs,4.8,Not Reported/ Can not calculate,Not Reported/ Can not calculate,Not Reported/ Can not calculate,Not Reported/ Can not calculate,Not Reported/ Can not calculate,Not Reported/ Can not calculate,Not Reported/ Can not calculate,Not Reported/ Can not calculate,Not Reported/ Can not calculate,Not Reported/ Can not calculate,Yes,1250,Not Reported/ Can not calculate,Not Reported/ Can not calculate,,6000,Not Reported/ Can not calculate,2,2,20200510,,2018.0,Liquid Extrusion ,Acid processing ,,,Unsorted,Not Reported/ Can not calculate,Not Reported/ Can not calculate,Not Reported/ Can not calculate,Not Reported/ Can not calculate,Not Reported/ Can not calculate,Not Reported/ Can not calculate,Not Reported/ Can not calculate,Not Reported/ Can not calculate,Not Reported/ Can not calculate,,,2018 Structure–Property Relations in Carbon Nanotube Fibers by Downscaling Solution Processing,,,,,22,0.6812412373755872,,,3.0969100130080562,,,,,0.3010299956639812,,,,,,,,,,,,,,,,,,,,,,,,Not Reported/ Can not calculate,,Not Reported/ Can not calculate,,Not Reported/ Can not calculate,Not Reported/ Can not calculate,,,2,0.3010299956639812,,CNT,sub-micron,Not reported/Can not calculate,Not reported/Can not calculate
Aligned Few-wall CNTs,3.3,Not Reported/ Can not calculate,Not Reported/ Can not calculate,Not Reported/ Can not calculate,Not Reported/ Can not calculate,Not Reported/ Can not calculate,Not Reported/ Can not calculate,Not Reported/ Can not calculate,Not Reported/ Can not calculate,Not Reported/ Can not calculate,Not Reported/ Can not calculate,Yes,1100,Not Reported/ Can not calculate,Not Reported/ Can not calculate,,3630,Not Reported/ Can not calculate,2.2,2.2,20200510,,2018.0,Liquid Extrusion ,Acid processing ,,,Unsorted,Not Reported/ Can not calculate,Not Reported/ Can not calculate,Not Reported/ Can not calculate,Not Reported/ Can not calculate,Not Reported/ Can not calculate,Not Reported/ Can not calculate,Not Reported/ Can not calculate,Not Reported/ Can not calculate,Not Reported/ Can not calculate,,,2018 Structure–Property Relations in Carbon Nanotube Fibers by Downscaling Solution Processing,,,,,22,0.5185139398778874,,,3.041392685158225,,,,,0.3424226808222063,,,,,,,,,,,,,,,,,,,,,,,,Not Reported/ Can not calculate,,Not Reported/ Can not calculate,,Not Reported/ Can not calculate,Not Reported/ Can not calculate,,,2.2,0.3424226808222063,,CNT,sub-micron,Not reported/Can not calculate,Not reported/Can not calculate
Aligned Few-wall CNTs,4.3,Not Reported/ Can not calculate,Not Reported/ Can not calculate,Not Reported/ Can not calculate,Not Reported/ Can not calculate,Not Reported/ Can not calculate,Not Reported/ Can not calculate,Not Reported/ Can not calculate,Not Reported/ Can not calculate,Not Reported/ Can not calculate,Not Reported/ Can not calculate,Yes,880,Not Reported/ Can not calculate,Not Reported/ Can not calculate,,3784,Not Reported/ Can not calculate,1.5,1.5,20200510,,2018.0,Liquid Extrusion ,Acid processing ,,,Unsorted,Not Reported/ Can not calculate,Not Reported/ Can not calculate,Not Reported/ Can not calculate,Not Reported/ Can not calculate,Not Reported/ Can not calculate,Not Reported/ Can not calculate,Not Reported/ Can not calculate,Not Reported/ Can not calculate,Not Reported/ Can not calculate,,,2018 Structure–Property Relations in Carbon Nanotube Fibers by Downscaling Solution Processing,,,,,22,0.6334684555795865,,,2.9444826721501687,,,,,0.17609125905568124,,,,,,,,,,,,,,,,,,,,,,,,Not Reported/ Can not calculate,,Not Reported/ Can not calculate,,Not Reported/ Can not calculate,Not Reported/ Can not calculate,,,1.5,0.17609125905568124,,CNT,sub-micron,Not reported/Can not calculate,Not reported/Can not calculate
Aligned Few-wall CNTs,5.6,Not Reported/ Can not calculate,Not Reported/ Can not calculate,Not Reported/ Can not calculate,Not Reported/ Can not calculate,Not Reported/ Can not calculate,Not Reported/ Can not calculate,Not Reported/ Can not calculate,Not Reported/ Can not calculate,Not Reported/ Can not calculate,Not Reported/ Can not calculate,Yes,1510,Not Reported/ Can not calculate,Not Reported/ Can not calculate,,8456,Not Reported/ Can not calculate,1.5,1.5,20200510,,2018.0,Liquid Extrusion ,Acid processing ,,,Unsorted,Not Reported/ Can not calculate,Not Reported/ Can not calculate,Not Reported/ Can not calculate,Not Reported/ Can not calculate,Not Reported/ Can not calculate,Not Reported/ Can not calculate,Not Reported/ Can not calculate,Not Reported/ Can not calculate,Not Reported/ Can not calculate,,,2018 Structure–Property Relations in Carbon Nanotube Fibers by Downscaling Solution Processing,,,,,22,0.7481880270062004,,,3.1789769472931693,,,,,0.17609125905568124,,,,,,,,,,,,,,,,,,,,,,,,Not Reported/ Can not calculate,,Not Reported/ Can not calculate,,Not Reported/ Can not calculate,Not Reported/ Can not calculate,,,1.5,0.17609125905568124,,CNT,sub-micron,Not reported/Can not calculate,Not reported/Can not calculate
Aligned Few-wall CNTs,7.7,1.58,4.8734177215189876,Not Reported/ Can not calculate,Not Reported/ Can not calculate,Not Reported/ Can not calculate,6.3,X ray,Not Reported/ Can not calculate,Not Reported/ Can not calculate,Not Reported/ Can not calculate,Yes,2430,Not Reported/ Can not calculate,Not Reported/ Can not calculate,,18711,Not Reported/ Can not calculate,2.1,2.1,20200510,,2018.0,Liquid Extrusion ,Acid processing ,,,Unsorted,Not Reported/ Can not calculate,Not Reported/ Can not calculate,Not Reported/ Can not calculate,Not Reported/ Can not calculate,Not Reported/ Can not calculate,Not Reported/ Can not calculate,Not Reported/ Can not calculate,Not Reported/ Can not calculate,Not Reported/ Can not calculate,,,2018 Structure–Property Relations in Carbon Nanotube Fibers by Downscaling Solution Processing,,,,,22,0.8864907251724818,0.19865708695442263,0.6878336382180593,3.385606273598312,,,,,0.3222192947339193,,,,,,,,,,,,,,,,,,,,,,,,Not Reported/ Can not calculate,,Not Reported/ Can not calculate,,Not Reported/ Can not calculate,Not Reported/ Can not calculate,,,2.1,0.3222192947339193,,CNT,sub-micron,Not reported/Can not calculate,Not reported/Can not calculate
Aligned Few-wall CNTs,2.4,Not Reported/ Can not calculate,Not Reported/ Can not calculate,Not Reported/ Can not calculate,Not Reported/ Can not calculate,Not Reported/ Can not calculate,Not Reported/ Can not calculate,Not Reported/ Can not calculate,Not Reported/ Can not calculate,Not Reported/ Can not calculate,Not Reported/ Can not calculate,Yes,1130,Not Reported/ Can not calculate,Not Reported/ Can not calculate,,2712,Not Reported/ Can not calculate,0.8,0.8,20200510,,2018.0,Liquid Extrusion ,Acid processing ,,,Unsorted,Not Reported/ Can not calculate,Not Reported/ Can not calculate,Not Reported/ Can not calculate,Not Reported/ Can not calculate,Not Reported/ Can not calculate,Not Reported/ Can not calculate,Not Reported/ Can not calculate,Not Reported/ Can not calculate,Not Reported/ Can not calculate,,,2018 Structure–Property Relations in Carbon Nanotube Fibers by Downscaling Solution Processing,,,,,22,0.38021124171160603,,,3.0530784434834195,,,,,-0.09691001300805639,,,,,,,,,,,,,,,,,,,,,,,,Not Reported/ Can not calculate,,Not Reported/ Can not calculate,,Not Reported/ Can not calculate,Not Reported/ Can not calculate,,,0.8,-0.09691001300805639,,CNT,sub-micron,Not reported/Can not calculate,Not reported/Can not calculate
Aligned Few-wall CNTs,3.5,Not Reported/ Can not calculate,Not Reported/ Can not calculate,Not Reported/ Can not calculate,Not Reported/ Can not calculate,Not Reported/ Can not calculate,Not Reported/ Can not calculate,Not Reported/ Can not calculate,Not Reported/ Can not calculate,Not Reported/ Can not calculate,Not Reported/ Can not calculate,Yes,1110,Not Reported/ Can not calculate,Not Reported/ Can not calculate,,3885,Not Reported/ Can not calculate,1.5,1.5,20200510,,2018.0,Liquid Extrusion ,Acid processing ,,,Unsorted,Not Reported/ Can not calculate,Not Reported/ Can not calculate,Not Reported/ Can not calculate,Not Reported/ Can not calculate,Not Reported/ Can not calculate,Not Reported/ Can not calculate,Not Reported/ Can not calculate,Not Reported/ Can not calculate,Not Reported/ Can not calculate,,,2018 Structure–Property Relations in Carbon Nanotube Fibers by Downscaling Solution Processing,,,,,22,0.5440680443502757,,,3.0453229787866576,,,,,0.17609125905568124,,,,,,,,,,,,,,,,,,,,,,,,Not Reported/ Can not calculate,,Not Reported/ Can not calculate,,Not Reported/ Can not calculate,Not Reported/ Can not calculate,,,1.5,0.17609125905568124,,CNT,sub-micron,Not reported/Can not calculate,Not reported/Can not calculate
Aligned Few-wall CNTs,5,Not Reported/ Can not calculate,Not Reported/ Can not calculate,Not Reported/ Can not calculate,Not Reported/ Can not calculate,Not Reported/ Can not calculate,Not Reported/ Can not calculate,Not Reported/ Can not calculate,Not Reported/ Can not calculate,Not Reported/ Can not calculate,Not Reported/ Can not calculate,Yes,1590,Not Reported/ Can not calculate,Not Reported/ Can not calculate,,7950,Not Reported/ Can not calculate,1.4,1.4,20200510,,2018.0,Liquid Extrusion ,Acid processing ,,,Unsorted,Not Reported/ Can not calculate,Not Reported/ Can not calculate,Not Reported/ Can not calculate,Not Reported/ Can not calculate,Not Reported/ Can not calculate,Not Reported/ Can not calculate,Not Reported/ Can not calculate,Not Reported/ Can not calculate,Not Reported/ Can not calculate,,,2018 Structure–Property Relations in Carbon Nanotube Fibers by Downscaling Solution Processing,,,,,22,0.6989700043360189,,,3.2013971243204513,,,,,0.146128035678238,,,,,,,,,,,,,,,,,,,,,,,,Not Reported/ Can not calculate,,Not Reported/ Can not calculate,,Not Reported/ Can not calculate,Not Reported/ Can not calculate,,,1.4,0.146128035678238,,CNT,sub-micron,Not reported/Can not calculate,Not reported/Can not calculate
Aligned Few-wall CNTs,5.2,Not Reported/ Can not calculate,Not Reported/ Can not calculate,Not Reported/ Can not calculate,Not Reported/ Can not calculate,Not Reported/ Can not calculate,Not Reported/ Can not calculate,Not Reported/ Can not calculate,Not Reported/ Can not calculate,Not Reported/ Can not calculate,Not Reported/ Can not calculate,Yes,1540,Not Reported/ Can not calculate,Not Reported/ Can not calculate,,8008,Not Reported/ Can not calculate,1.5,1.5,20200510,,2018.0,Liquid Extrusion ,Acid processing ,,,Unsorted,Not Reported/ Can not calculate,Not Reported/ Can not calculate,Not Reported/ Can not calculate,Not Reported/ Can not calculate,Not Reported/ Can not calculate,Not Reported/ Can not calculate,Not Reported/ Can not calculate,Not Reported/ Can not calculate,Not Reported/ Can not calculate,,,2018 Structure–Property Relations in Carbon Nanotube Fibers by Downscaling Solution Processing,,,,,22,0.7160033436347992,,,3.187520720836463,,,,,0.17609125905568124,,,,,,,,,,,,,,,,,,,,,,,,Not Reported/ Can not calculate,,Not Reported/ Can not calculate,,Not Reported/ Can not calculate,Not Reported/ Can not calculate,,,1.5,0.17609125905568124,,CNT,sub-micron,Not reported/Can not calculate,Not reported/Can not calculate
Aligned Few-wall CNTs,2.3,Not Reported/ Can not calculate,Not Reported/ Can not calculate,Not Reported/ Can not calculate,Not Reported/ Can not calculate,Not Reported/ Can not calculate,Not Reported/ Can not calculate,Not Reported/ Can not calculate,Not Reported/ Can not calculate,Not Reported/ Can not calculate,Not Reported/ Can not calculate,Yes,500,Not Reported/ Can not calculate,Not Reported/ Can not calculate,,1150,Not Reported/ Can not calculate,1.5,1.5,20200510,,2018.0,Liquid Extrusion ,Acid processing ,,,Unsorted,Not Reported/ Can not calculate,Not Reported/ Can not calculate,Not Reported/ Can not calculate,Not Reported/ Can not calculate,Not Reported/ Can not calculate,Not Reported/ Can not calculate,Not Reported/ Can not calculate,Not Reported/ Can not calculate,Not Reported/ Can not calculate,,,2018 Structure–Property Relations in Carbon Nanotube Fibers by Downscaling Solution Processing,,,,,22,0.36172783601759284,,,2.6989700043360187,,,,,0.17609125905568124,,,,,,,,,,,,,,,,,,,,,,,,Not Reported/ Can not calculate,,Not Reported/ Can not calculate,,Not Reported/ Can not calculate,Not Reported/ Can not calculate,,,1.5,0.17609125905568124,,CNT,sub-micron,Not reported/Can not calculate,Not reported/Can not calculate
Aligned Few-wall CNTs,1.7,Not Reported/ Can not calculate,Not Reported/ Can not calculate,Not Reported/ Can not calculate,Not Reported/ Can not calculate,Not Reported/ Can not calculate,Not Reported/ Can not calculate,Not Reported/ Can not calculate,Not Reported/ Can not calculate,Not Reported/ Can not calculate,Not Reported/ Can not calculate,Yes,330,Not Reported/ Can not calculate,Not Reported/ Can not calculate,,561,Not Reported/ Can not calculate,1.5,1.5,20200510,,2018.0,Liquid Extrusion ,Acid processing ,,,Unsorted,Not Reported/ Can not calculate,Not Reported/ Can not calculate,Not Reported/ Can not calculate,Not Reported/ Can not calculate,Not Reported/ Can not calculate,Not Reported/ Can not calculate,Not Reported/ Can not calculate,Not Reported/ Can not calculate,Not Reported/ Can not calculate,,,2018 Structure–Property Relations in Carbon Nanotube Fibers by Downscaling Solution Processing,,,,,22,0.2304489213782739,,,2.5185139398778875,,,,,0.17609125905568124,,,,,,,,,,,,,,,,,,,,,,,,Not Reported/ Can not calculate,,Not Reported/ Can not calculate,,Not Reported/ Can not calculate,Not Reported/ Can not calculate,,,1.5,0.17609125905568124,,CNT,sub-micron,Not reported/Can not calculate,Not reported/Can not calculate
Aligned Few-wall CNTs,4.9,Not Reported/ Can not calculate,Not Reported/ Can not calculate,Not Reported/ Can not calculate,Not Reported/ Can not calculate,Not Reported/ Can not calculate,Not Reported/ Can not calculate,Not Reported/ Can not calculate,Not Reported/ Can not calculate,Not Reported/ Can not calculate,Not Reported/ Can not calculate,Yes,3380,Not Reported/ Can not calculate,Not Reported/ Can not calculate,,16562,Not Reported/ Can not calculate,2.1,2.1,20200510,Twisted from film,2018.0,Liquid Extrusion ,Acid processing sheer between slides,,,Unsorted,Not Reported/ Can not calculate,Not Reported/ Can not calculate,Not Reported/ Can not calculate,Not Reported/ Can not calculate,Not Reported/ Can not calculate,Not Reported/ Can not calculate,Not Reported/ Can not calculate,Not Reported/ Can not calculate,Not Reported/ Can not calculate,,,2018 Structure–Property Relations in Carbon Nanotube Fibers by Downscaling Solution Processing,,,,,22,0.6901960800285137,,,3.5289167002776547,,,,,0.3222192947339193,,,,,,,,,,,,,,,,,,,,,,,,Not Reported/ Can not calculate,,Not Reported/ Can not calculate,,Not Reported/ Can not calculate,Not Reported/ Can not calculate,,,2.1,0.3222192947339193,,CNT,sub-micron,Not reported/Can not calculate,Not reported/Can not calculate
Aligned Few-wall CNTs,2.2,Not Reported/ Can not calculate,Not Reported/ Can not calculate,Not Reported/ Can not calculate,Not Reported/ Can not calculate,Not Reported/ Can not calculate,Not Reported/ Can not calculate,Not Reported/ Can not calculate,Not Reported/ Can not calculate,Not Reported/ Can not calculate,Not Reported/ Can not calculate,Yes,1330,Not Reported/ Can not calculate,Not Reported/ Can not calculate,,2926.0000000000005,Not Reported/ Can not calculate,0.8,0.8,20200510,Twisted from film,2018.0,Liquid Extrusion ,Acid processing sheer between slides,,,Unsorted,Not Reported/ Can not calculate,Not Reported/ Can not calculate,Not Reported/ Can not calculate,Not Reported/ Can not calculate,Not Reported/ Can not calculate,Not Reported/ Can not calculate,Not Reported/ Can not calculate,Not Reported/ Can not calculate,Not Reported/ Can not calculate,,,2018 Structure–Property Relations in Carbon Nanotube Fibers by Downscaling Solution Processing,,,,,22,0.3424226808222063,,,3.123851640967086,,,,,-0.09691001300805639,,,,,,,,,,,,,,,,,,,,,,,,Not Reported/ Can not calculate,,Not Reported/ Can not calculate,,Not Reported/ Can not calculate,Not Reported/ Can not calculate,,,0.8,-0.09691001300805639,,CNT,sub-micron,Not reported/Can not calculate,Not reported/Can not calculate
Aligned Few-wall CNTs,4.5,Not Reported/ Can not calculate,Not Reported/ Can not calculate,Not Reported/ Can not calculate,Not Reported/ Can not calculate,Not Reported/ Can not calculate,Not Reported/ Can not calculate,Not Reported/ Can not calculate,Not Reported/ Can not calculate,Not Reported/ Can not calculate,Not Reported/ Can not calculate,Yes,2800,Not Reported/ Can not calculate,Not Reported/ Can not calculate,,12600,Not Reported/ Can not calculate,1.5,1.5,20200510,Twisted from film,2018.0,Liquid Extrusion ,Acid processing sheer between slides,,,Unsorted,Not Reported/ Can not calculate,Not Reported/ Can not calculate,Not Reported/ Can not calculate,Not Reported/ Can not calculate,Not Reported/ Can not calculate,Not Reported/ Can not calculate,Not Reported/ Can not calculate,Not Reported/ Can not calculate,Not Reported/ Can not calculate,,,2018 Structure–Property Relations in Carbon Nanotube Fibers by Downscaling Solution Processing,,,,,22,0.6532125137753437,,,3.4471580313422194,,,,,0.17609125905568124,,,,,,,,,,,,,,,,,,,,,,,,Not Reported/ Can not calculate,,Not Reported/ Can not calculate,,Not Reported/ Can not calculate,Not Reported/ Can not calculate,,,1.5,0.17609125905568124,,CNT,sub-micron,Not reported/Can not calculate,Not reported/Can not calculate
Aligned Few-wall CNTs,4.8,Not Reported/ Can not calculate,Not Reported/ Can not calculate,Not Reported/ Can not calculate,Not Reported/ Can not calculate,Not Reported/ Can not calculate,Not Reported/ Can not calculate,Not Reported/ Can not calculate,Not Reported/ Can not calculate,Not Reported/ Can not calculate,Not Reported/ Can not calculate,Yes,2840,Not Reported/ Can not calculate,Not Reported/ Can not calculate,,13632,Not Reported/ Can not calculate,1.4,1.4,20200510,Twisted from film,2018.0,Liquid Extrusion ,Acid processing sheer between slides,,,Unsorted,Not Reported/ Can not calculate,Not Reported/ Can not calculate,Not Reported/ Can not calculate,Not Reported/ Can not calculate,Not Reported/ Can not calculate,Not Reported/ Can not calculate,Not Reported/ Can not calculate,Not Reported/ Can not calculate,Not Reported/ Can not calculate,,,2018 Structure–Property Relations in Carbon Nanotube Fibers by Downscaling Solution Processing,,,,,22,0.6812412373755872,,,3.4533183400470375,,,,,0.146128035678238,,,,,,,,,,,,,,,,,,,,,,,,Not Reported/ Can not calculate,,Not Reported/ Can not calculate,,Not Reported/ Can not calculate,Not Reported/ Can not calculate,,,1.4,0.146128035678238,,CNT,sub-micron,Not reported/Can not calculate,Not reported/Can not calculate
Aligned Few-wall CNTs,4.9,Not Reported/ Can not calculate,Not Reported/ Can not calculate,Not Reported/ Can not calculate,Not Reported/ Can not calculate,Not Reported/ Can not calculate,Not Reported/ Can not calculate,Not Reported/ Can not calculate,Not Reported/ Can not calculate,Not Reported/ Can not calculate,Not Reported/ Can not calculate,Yes,3250,Not Reported/ Can not calculate,Not Reported/ Can not calculate,,15925.000000000002,Not Reported/ Can not calculate,1.5,1.5,20200510,Twisted from film,2018.0,Liquid Extrusion ,Acid processing sheer between slides,,,Unsorted,Not Reported/ Can not calculate,Not Reported/ Can not calculate,Not Reported/ Can not calculate,Not Reported/ Can not calculate,Not Reported/ Can not calculate,Not Reported/ Can not calculate,Not Reported/ Can not calculate,Not Reported/ Can not calculate,Not Reported/ Can not calculate,,,2018 Structure–Property Relations in Carbon Nanotube Fibers by Downscaling Solution Processing,,,,,22,0.6901960800285137,,,3.5118833609788744,,,,,0.17609125905568124,,,,,,,,,,,,,,,,,,,,,,,,Not Reported/ Can not calculate,,Not Reported/ Can not calculate,,Not Reported/ Can not calculate,Not Reported/ Can not calculate,,,1.5,0.17609125905568124,,CNT,sub-micron,Not reported/Can not calculate,Not reported/Can not calculate
Aligned Few-wall CNTs,2.4,Not Reported/ Can not calculate,Not Reported/ Can not calculate,Not Reported/ Can not calculate,Not Reported/ Can not calculate,Not Reported/ Can not calculate,Not Reported/ Can not calculate,Not Reported/ Can not calculate,Not Reported/ Can not calculate,Not Reported/ Can not calculate,Not Reported/ Can not calculate,Yes,1100,Not Reported/ Can not calculate,Not Reported/ Can not calculate,,2640,Not Reported/ Can not calculate,1.5,1.5,20200510,Twisted from film,2018.0,Liquid Extrusion ,Acid processing sheer between slides,,,Unsorted,Not Reported/ Can not calculate,Not Reported/ Can not calculate,Not Reported/ Can not calculate,Not Reported/ Can not calculate,Not Reported/ Can not calculate,Not Reported/ Can not calculate,Not Reported/ Can not calculate,Not Reported/ Can not calculate,Not Reported/ Can not calculate,,,2018 Structure–Property Relations in Carbon Nanotube Fibers by Downscaling Solution Processing,,,,,22,0.38021124171160603,,,3.041392685158225,,,,,0.17609125905568124,,,,,,,,,,,,,,,,,,,,,,,,Not Reported/ Can not calculate,,Not Reported/ Can not calculate,,Not Reported/ Can not calculate,Not Reported/ Can not calculate,,,1.5,0.17609125905568124,,CNT,sub-micron,Not reported/Can not calculate,Not reported/Can not calculate
Aligned Few-wall CNTs,2.4,Not Reported/ Can not calculate,Not Reported/ Can not calculate,Not Reported/ Can not calculate,Not Reported/ Can not calculate,Not Reported/ Can not calculate,Not Reported/ Can not calculate,Not Reported/ Can not calculate,Not Reported/ Can not calculate,Not Reported/ Can not calculate,Not Reported/ Can not calculate,Yes,2060,Not Reported/ Can not calculate,Not Reported/ Can not calculate,,4944,Not Reported/ Can not calculate,1.5,1.5,20200510,Twisted from film,2018.0,Liquid Extrusion ,Acid processing sheer between slides,,,Unsorted,Not Reported/ Can not calculate,Not Reported/ Can not calculate,Not Reported/ Can not calculate,Not Reported/ Can not calculate,Not Reported/ Can not calculate,Not Reported/ Can not calculate,Not Reported/ Can not calculate,Not Reported/ Can not calculate,Not Reported/ Can not calculate,,,2018 Structure–Property Relations in Carbon Nanotube Fibers by Downscaling Solution Processing,,,,,22,0.38021124171160603,,,3.3138672203691533,,,,,0.17609125905568124,,,,,,,,,,,,,,,,,,,,,,,,Not Reported/ Can not calculate,,Not Reported/ Can not calculate,,Not Reported/ Can not calculate,Not Reported/ Can not calculate,,,1.5,0.17609125905568124,,CNT,sub-micron,Not reported/Can not calculate,Not reported/Can not calculate
Aligned Few-wall CNTs,6.1,Not Reported/ Can not calculate,Not Reported/ Can not calculate,Not Reported/ Can not calculate,Not Reported/ Can not calculate,Not Reported/ Can not calculate,Not Reported/ Can not calculate,Not Reported/ Can not calculate,Not Reported/ Can not calculate,Not Reported/ Can not calculate,Not Reported/ Can not calculate,Yes,4080,Not Reported/ Can not calculate,Not Reported/ Can not calculate,,24888,Not Reported/ Can not calculate,2.1,2.1,20200510,Twisted from film,2018.0,Liquid Extrusion ,Acid processing sheer between slides,,,Unsorted,Not Reported/ Can not calculate,Not Reported/ Can not calculate,Not Reported/ Can not calculate,Not Reported/ Can not calculate,Not Reported/ Can not calculate,Not Reported/ Can not calculate,Not Reported/ Can not calculate,Not Reported/ Can not calculate,Not Reported/ Can not calculate,,,2018 Structure–Property Relations in Carbon Nanotube Fibers by Downscaling Solution Processing,,,,,22,0.785329835010767,,,3.61066016308988,,,,,0.3222192947339193,,,,,,,,,,,,,,,,,,,,,,,,Not Reported/ Can not calculate,,Not Reported/ Can not calculate,,Not Reported/ Can not calculate,Not Reported/ Can not calculate,,,2.1,0.3222192947339193,,CNT,sub-micron,Not reported/Can not calculate,Not reported/Can not calculate
Aligned Multiwall CNTs,0.0960328317373461,0.38059094605584176,0.25232558139534883,Not Reported/ Can not calculate,Not Reported/ Can not calculate,Not Reported/ Can not calculate,Not Reported/ Can not calculate,Not Reported/ Can not calculate,7.15,488,0.4054948378624,No,Not Reported/ Can not calculate,Not Reported/ Can not calculate,Not Reported/ Can not calculate,,Not Reported/ Can not calculate,Not Reported/ Can not calculate,Not Reported/ Can not calculate,Not Reported/ Can not calculate,20200518,,2018.0,Floating Catalyst,Conductivity before Br doping,,,Unsorted,Not Reported/ Can not calculate,1574.1,Not Reported/ Can not calculate,Not Reported/ Can not calculate,Not Reported/ Can not calculate,Not Reported/ Can not calculate,Not Reported/ Can not calculate,Not Reported/ Can not calculate,Not Reported/ Can not calculate,,,2018 The Operational Window of Carbon Nanotube electrical wires treated with strong acids and oxidants,,,,,4,-1.0175802648280552,-0.4195415474330169,-0.5980387173950382,,,,0.8543060418010806,-0.39201467018807695,,,,,,,,,,,,,,,,,,,,,,,,,Not Reported/ Can not calculate,,Not Reported/ Can not calculate,,Not Reported/ Can not calculate,Not Reported/ Can not calculate,,,Not Reported/ Can not calculate,,,CNT,Not reported/Can not calculate,Not reported/Can not calculate,Not reported/Can not calculate
Aligned Multiwall CNTs,0.10634328358208957,0.4795159476589656,0.22177215189873417,Not Reported/ Can not calculate,Not Reported/ Can not calculate,Not Reported/ Can not calculate,Not Reported/ Can not calculate,Not Reported/ Can not calculate,7.15,488,0.4054948378624,No,Not Reported/ Can not calculate,Not Reported/ Can not calculate,Not Reported/ Can not calculate,,Not Reported/ Can not calculate,Not Reported/ Can not calculate,Not Reported/ Can not calculate,Not Reported/ Can not calculate,20200518,,2018.0,Floating Catalyst,Conductivity before HCLO4 doping,,,Unsorted,Not Reported/ Can not calculate,1574.1,Not Reported/ Can not calculate,Not Reported/ Can not calculate,Not Reported/ Can not calculate,Not Reported/ Can not calculate,Not Reported/ Can not calculate,Not Reported/ Can not calculate,Not Reported/ Can not calculate,,,2018 The Operational Window of Carbon Nanotube electrical wires treated with strong acids and oxidants,,,,,4,-0.9732899340202785,-0.31919694456189895,-0.6540929894583796,,,,0.8543060418010806,-0.39201467018807695,,,,,,,,,,,,,,,,,,,,,,,,,Not Reported/ Can not calculate,,Not Reported/ Can not calculate,,Not Reported/ Can not calculate,Not Reported/ Can not calculate,,,Not Reported/ Can not calculate,,,CNT,Not reported/Can not calculate,Not reported/Can not calculate,Not reported/Can not calculate
Aligned Multiwall CNTs,0.855,0.9760273972602741,0.876,Not Reported/ Can not calculate,Not Reported/ Can not calculate,Not Reported/ Can not calculate,Not Reported/ Can not calculate,Not Reported/ Can not calculate,4.6,488,0.2608777977856,Yes,Not Reported/ Can not calculate,Not Reported/ Can not calculate,Not Reported/ Can not calculate,,Not Reported/ Can not calculate,Not Reported/ Can not calculate,Not Reported/ Can not calculate,Not Reported/ Can not calculate,20200508,HClO4,2018.0,Floating Catalyst,Purified and  Doped ,HClO4,0.10634328358208957,Unsorted,Not Reported/ Can not calculate,1582.9,Not Reported/ Can not calculate,Not Reported/ Can not calculate,Not Reported/ Can not calculate,Not Reported/ Can not calculate,Not Reported/ Can not calculate,Not Reported/ Can not calculate,Not Reported/ Can not calculate,,,2018 The Operational Window of Carbon Nanotube electrical wires treated with strong acids and oxidants,,,,,4,-0.06803388527182737,-0.010537991439908032,-0.05749589383191927,,,,0.6627578316815741,-0.5835628803075834,,,,,,-0.9732899340202785,,,,,,,,,,,,,,,,,,,Not Reported/ Can not calculate,,Not Reported/ Can not calculate,,Not Reported/ Can not calculate,Not Reported/ Can not calculate,,,Not Reported/ Can not calculate,,,CNT,Not reported/Can not calculate,Not reported/Can not calculate,Not reported/Can not calculate
Aligned Multiwall CNTs,0.702,1.0783410138248848,0.651,Not Reported/ Can not calculate,Not Reported/ Can not calculate,Not Reported/ Can not calculate,Not Reported/ Can not calculate,Not Reported/ Can not calculate,8.5,488,0.482056800256,Yes,Not Reported/ Can not calculate,Not Reported/ Can not calculate,Not Reported/ Can not calculate,,Not Reported/ Can not calculate,Not Reported/ Can not calculate,Not Reported/ Can not calculate,Not Reported/ Can not calculate,20200508,Br,2018.0,Floating Catalyst,Purified and Doped ,Br2,0.0960328317373461,Unsorted,Not Reported/ Can not calculate,1570.8,Not Reported/ Can not calculate,Not Reported/ Can not calculate,Not Reported/ Can not calculate,Not Reported/ Can not calculate,Not Reported/ Can not calculate,Not Reported/ Can not calculate,Not Reported/ Can not calculate,,,2018 The Operational Window of Carbon Nanotube electrical wires treated with strong acids and oxidants,,,,,4,-0.15366288787019475,0.03275612356161332,-0.18641901143180803,,,,0.9294189257142927,-0.31690178627486476,,,,,,-1.0175802648280552,,,,,,,,,,,,,,,,,,,Not Reported/ Can not calculate,,Not Reported/ Can not calculate,,Not Reported/ Can not calculate,Not Reported/ Can not calculate,,,Not Reported/ Can not calculate,,,CNT,Not reported/Can not calculate,Not reported/Can not calculate,Not reported/Can not calculate
Unaligned Few-wall CNTs,0.3311258278145695,Not Reported/ Can not calculate,Not Reported/ Can not calculate,Not Reported/ Can not calculate,Not Reported/ Can not calculate,Not Reported/ Can not calculate,Not Reported/ Can not calculate,Not Reported/ Can not calculate,Not Reported/ Can not calculate,,,No,Not Reported/ Can not calculate,Not Reported/ Can not calculate,Not Reported/ Can not calculate,,Not Reported/ Can not calculate,Not Reported/ Can not calculate,1.4,1.4,20210321,,2018.0,Buckypaper,As-is,,,Metallic,Not Reported/ Can not calculate,,Not Reported/ Can not calculate,Not Reported/ Can not calculate,0.000709377146464417,0.0006280000000000001,0.000523960135300264,0.000356969884682606,0.000316227766016837,0.5035473981159825,0.6035340185482193,2018_Effect of boron doping on the electrical conductivity of metallicity-separated single walled carbon nanotubes,,,,,15,-0.4800069429571507,,,,,,,,0.146128035678238,,,-0.2979596437371974,-0.21929824561403596,,,,,,,,,,,,,,,,,,,,Not Reported/ Can not calculate,,,,,,,,1.4,0.146128035678238,,CNT,sub-micron,Not reported/Can not calculate,Not reported/Can not calculate
Unaligned Few-wall CNTs,0.3134796238244514,Not Reported/ Can not calculate,Not Reported/ Can not calculate,Not Reported/ Can not calculate,Not Reported/ Can not calculate,Not Reported/ Can not calculate,Not Reported/ Can not calculate,Not Reported/ Can not calculate,Not Reported/ Can not calculate,,,Yes,Not Reported/ Can not calculate,Not Reported/ Can not calculate,Not Reported/ Can not calculate,,Not Reported/ Can not calculate,Not Reported/ Can not calculate,1.4,1.4,20210321,B Doped Annealed 1200,2018.0,Buckypaper,"Annealed, Doped",B,0.3311258278145695,Metallic,Not Reported/ Can not calculate,,Not Reported/ Can not calculate,Not Reported/ Can not calculate,0.000709377146464417,0.0006280000000000001,0.000523960135300264,0.000356969884682606,0.000316227766016837,0.5035473981159825,0.6035340185482193,2018_Effect of boron doping on the electrical conductivity of metallicity-separated single walled carbon nanotubes,,,,,15,-0.5037906830571812,,,,,,,,0.146128035678238,,,-0.2979596437371974,-0.21929824561403596,-0.4800069429571507,,,,,,,,,,,,,,,,,,,Not Reported/ Can not calculate,,,,,,,,1.4,0.146128035678238,,CNT,sub-micron,Not reported/Can not calculate,Not reported/Can not calculate
Unaligned Few-wall CNTs,0.09345794392523363,Not Reported/ Can not calculate,Not Reported/ Can not calculate,Not Reported/ Can not calculate,Not Reported/ Can not calculate,Not Reported/ Can not calculate,Not Reported/ Can not calculate,Not Reported/ Can not calculate,Not Reported/ Can not calculate,,,Yes,Not Reported/ Can not calculate,Not Reported/ Can not calculate,Not Reported/ Can not calculate,,Not Reported/ Can not calculate,Not Reported/ Can not calculate,1.4,1.4,20210321,B Doped Annealed 1300,2018.0,Buckypaper,"Annealed, Doped",B,0.3311258278145695,Metallic,Not Reported/ Can not calculate,,Not Reported/ Can not calculate,Not Reported/ Can not calculate,0.0025839297473398,0.00238337830856296,0.00198721846548805,0.00140968736444931,0.00110626621433007,0.46415888336127586,0.5566907884274199,2018_Effect of boron doping on the electrical conductivity of metallicity-separated single walled carbon nanotubes,,,,,15,-1.0293837776852097,,,,,,,,0.146128035678238,,,-0.3333333333333352,-0.254385964912281,-0.4800069429571507,,,,,,,,,,,,,,,,,,,Not Reported/ Can not calculate,,,,,,,,1.4,0.146128035678238,,CNT,sub-micron,Not reported/Can not calculate,Not reported/Can not calculate
Unaligned Few-wall CNTs,0.07874015748031495,Not Reported/ Can not calculate,Not Reported/ Can not calculate,Not Reported/ Can not calculate,Not Reported/ Can not calculate,Not Reported/ Can not calculate,Not Reported/ Can not calculate,Not Reported/ Can not calculate,Not Reported/ Can not calculate,,,Yes,Not Reported/ Can not calculate,Not Reported/ Can not calculate,Not Reported/ Can not calculate,,Not Reported/ Can not calculate,Not Reported/ Can not calculate,1.4,1.4,20210321,B Doped Annealed 1400,2018.0,Buckypaper,"Annealed, Doped",B,0.3311258278145695,Metallic,Not Reported/ Can not calculate,,Not Reported/ Can not calculate,Not Reported/ Can not calculate,0.00219839264886229,0.00211135569253968,0.00202776463191265,0.00172521054994204,0.00135387618002254,0.6412354795576898,0.6676692939187535,2018_Effect of boron doping on the electrical conductivity of metallicity-separated single walled carbon nanotubes,,,,,15,-1.103803720955957,,,,,,,,0.146128035678238,,,-0.19298245614035234,-0.17543859649123,-0.4800069429571507,,,,,,,,,,,,,,,,,,,Not Reported/ Can not calculate,,,,,,,,1.4,0.146128035678238,,CNT,sub-micron,Not reported/Can not calculate,Not reported/Can not calculate
