Repository: shushuzn/cnt-conductivity-prediction

﻿# CNT 鏂囩尞鏀堕泦涓績

**鍚姩鏃ユ湡:** 2026-03-06  
**鐩爣:** 50 绡囨牳蹇冭鏂?鈫?300+ 鏁版嵁鐐?鈫?GP 妯″瀷 R虏 > 0.75

---

## 馃摎 蹇€熷紑濮?

### 绗竴姝ワ細闃呰绛栫暐鏂囨。

1. **妫€绱㈢瓥鐣?** `SEARCH_GUIDE.md` - 濡備綍楂樻晥妫€绱?2. **鍛ㄨ鍒?** `WEEKLY_PLAN.md` - 姣忔棩浠诲姟鍒嗚В
3. **璧风偣璁烘枃:** `starter_papers.md` - 楂樹紭鍏堢骇璁烘枃鍒楄〃

### 绗簩姝ワ細鍑嗗宸ュ叿

- [ ] Zotero (鏂囩尞绠＄悊) - https://zotero.org
- [ ] Excel/Google Sheets (鏁版嵁鎻愬彇)
- [ ] Tabula (PDF 琛ㄦ牸鎻愬彇) - https://tabula.technology
- [ ] WebPlotDigitizer (鍥捐〃鏁版嵁) - https://automeris.io/WebPlotDigitizer

### 绗笁姝ワ細寮€濮嬫绱?
**浠婃棩浠诲姟 (Day 1):**
- 娴忚 100+ 璁烘枃鏍囬
- 淇濆瓨 10+ 绡囨牳蹇冭鏂?- 涓嬭浇 5 绡?PDF

---

File: literature/pdfs/supp-data/meta-analysis-2021-database.csv (part 32 of 43)
Unaligned Few-wall CNTs,0.07352941176470587,Not Reported/ Can not calculate,Not Reported/ Can not calculate,Not Reported/ Can not calculate,Not Reported/ Can not calculate,Not Reported/ Can not calculate,Not Reported/ Can not calculate,Not Reported/ Can not calculate,Not Reported/ Can not calculate,,,Yes,Not Reported/ Can not calculate,Not Reported/ Can not calculate,Not Reported/ Can not calculate,,Not Reported/ Can not calculate,Not Reported/ Can not calculate,1.4,1.4,20210321,B Doped Annealed 1500,2018.0,Buckypaper,"Annealed, Doped",B,0.3311258278145695,Metallic,Not Reported/ Can not calculate,,Not Reported/ Can not calculate,Not Reported/ Can not calculate,0.00219839264886229,0.00211135569253968,0.00202776463191265,0.00172521054994204,0.00135387618002254,0.6412354795576898,0.6676692939187535,2018_Effect of boron doping on the electrical conductivity of metallicity-separated single walled carbon nanotubes,,,,,15,-1.1335389083702176,,,,,,,,0.146128035678238,,,-0.19298245614035234,-0.17543859649123,-0.4800069429571507,,,,,,,,,,,,,,,,,,,Not Reported/ Can not calculate,,,,,,,,1.4,0.146128035678238,,CNT,sub-micron,Not reported/Can not calculate,Not reported/Can not calculate
Unaligned Few-wall CNTs,0.01785714285714286,Not Reported/ Can not calculate,Not Reported/ Can not calculate,Not Reported/ Can not calculate,Not Reported/ Can not calculate,Not Reported/ Can not calculate,Not Reported/ Can not calculate,Not Reported/ Can not calculate,Not Reported/ Can not calculate,,,No,Not Reported/ Can not calculate,Not Reported/ Can not calculate,Not Reported/ Can not calculate,,Not Reported/ Can not calculate,Not Reported/ Can not calculate,1.4,1.4,20210321,,2018.0,Buckypaper,As-is,,,Unsorted,Not Reported/ Can not calculate,,Not Reported/ Can not calculate,Not Reported/ Can not calculate,Not Reported/ Can not calculate,Not Reported/ Can not calculate,Not Reported/ Can not calculate,Not Reported/ Can not calculate,Not Reported/ Can not calculate,,,2018_Effect of boron doping on the electrical conductivity of metallicity-separated single walled carbon nanotubes,,,,,15,-1.7481880270062005,,,,,,,,0.146128035678238,,,,,,,,,,,,,,,,,,,,,,,,Not Reported/ Can not calculate,,,,,,,,1.4,0.146128035678238,,CNT,sub-micron,Not reported/Can not calculate,Not reported/Can not calculate
Unaligned Few-wall CNTs,0.027932960893854743,Not Reported/ Can not calculate,Not Reported/ Can not calculate,Not Reported/ Can not calculate,Not Reported/ Can not calculate,Not Reported/ Can not calculate,Not Reported/ Can not calculate,Not Reported/ Can not calculate,Not Reported/ Can not calculate,,,Yes,Not Reported/ Can not calculate,Not Reported/ Can not calculate,Not Reported/ Can not calculate,,Not Reported/ Can not calculate,Not Reported/ Can not calculate,1.4,1.4,20210321,B Doped Annealed 1200,2018.0,Buckypaper,"Annealed, Doped",B,0.01785714285714286,Unsorted,Not Reported/ Can not calculate,,Not Reported/ Can not calculate,Not Reported/ Can not calculate,Not Reported/ Can not calculate,Not Reported/ Can not calculate,Not Reported/ Can not calculate,Not Reported/ Can not calculate,Not Reported/ Can not calculate,,,2018_Effect of boron doping on the electrical conductivity of metallicity-separated single walled carbon nanotubes,,,,,15,-1.5538830266438743,,,,,,,,0.146128035678238,,,,,-1.7481880270062005,,,,,,,,,,,,,,,,,,,Not Reported/ Can not calculate,,,,,,,,1.4,0.146128035678238,,CNT,sub-micron,Not reported/Can not calculate,Not reported/Can not calculate
Unaligned Few-wall CNTs,0.029940119760479042,Not Reported/ Can not calculate,Not Reported/ Can not calculate,Not Reported/ Can not calculate,Not Reported/ Can not calculate,Not Reported/ Can not calculate,Not Reported/ Can not calculate,Not Reported/ Can not calculate,Not Reported/ Can not calculate,,,Yes,Not Reported/ Can not calculate,Not Reported/ Can not calculate,Not Reported/ Can not calculate,,Not Reported/ Can not calculate,Not Reported/ Can not calculate,1.4,1.4,20210321,B Doped Annealed 1300,2018.0,Buckypaper,"Annealed, Doped",B,0.01785714285714286,Unsorted,Not Reported/ Can not calculate,,Not Reported/ Can not calculate,Not Reported/ Can not calculate,Not Reported/ Can not calculate,Not Reported/ Can not calculate,Not Reported/ Can not calculate,Not Reported/ Can not calculate,Not Reported/ Can not calculate,,,2018_Effect of boron doping on the electrical conductivity of metallicity-separated single walled carbon nanotubes,,,,,15,-1.5237464668115646,,,,,,,,0.146128035678238,,,,,-1.7481880270062005,,,,,,,,,,,,,,,,,,,Not Reported/ Can not calculate,,,,,,,,1.4,0.146128035678238,,CNT,sub-micron,Not reported/Can not calculate,Not reported/Can not calculate
Unaligned Few-wall CNTs,0.03215434083601286,Not Reported/ Can not calculate,Not Reported/ Can not calculate,Not Reported/ Can not calculate,Not Reported/ Can not calculate,Not Reported/ Can not calculate,Not Reported/ Can not calculate,Not Reported/ Can not calculate,Not Reported/ Can not calculate,,,Yes,Not Reported/ Can not calculate,Not Reported/ Can not calculate,Not Reported/ Can not calculate,,Not Reported/ Can not calculate,Not Reported/ Can not calculate,1.4,1.4,20210321,B Doped Annealed 1400,2018.0,Buckypaper,"Annealed, Doped",B,0.01785714285714286,Unsorted,Not Reported/ Can not calculate,,Not Reported/ Can not calculate,Not Reported/ Can not calculate,Not Reported/ Can not calculate,Not Reported/ Can not calculate,Not Reported/ Can not calculate,Not Reported/ Can not calculate,Not Reported/ Can not calculate,,,2018_Effect of boron doping on the electrical conductivity of metallicity-separated single walled carbon nanotubes,,,,,15,-1.4927603890268375,,,,,,,,0.146128035678238,,,,,-1.7481880270062005,,,,,,,,,,,,,,,,,,,Not Reported/ Can not calculate,,,,,,,,1.4,0.146128035678238,,CNT,sub-micron,Not reported/Can not calculate,Not reported/Can not calculate
Unaligned Few-wall CNTs,0.031545741324921134,Not Reported/ Can not calculate,Not Reported/ Can not calculate,Not Reported/ Can not calculate,Not Reported/ Can not calculate,Not Reported/ Can not calculate,Not Reported/ Can not calculate,Not Reported/ Can not calculate,Not Reported/ Can not calculate,,,Yes,Not Reported/ Can not calculate,Not Reported/ Can not calculate,Not Reported/ Can not calculate,,Not Reported/ Can not calculate,Not Reported/ Can not calculate,1.4,1.4,20210321,B Doped Annealed 1500,2018.0,Buckypaper,"Annealed, Doped",B,0.01785714285714286,Unsorted,Not Reported/ Can not calculate,,Not Reported/ Can not calculate,Not Reported/ Can not calculate,Not Reported/ Can not calculate,Not Reported/ Can not calculate,Not Reported/ Can not calculate,Not Reported/ Can not calculate,Not Reported/ Can not calculate,,,2018_Effect of boron doping on the electrical conductivity of metallicity-separated single walled carbon nanotubes,,,,,15,-1.5010592622177514,,,,,,,,0.146128035678238,,,,,-1.7481880270062005,,,,,,,,,,,,,,,,,,,Not Reported/ Can not calculate,,,,,,,,1.4,0.146128035678238,,CNT,sub-micron,Not reported/Can not calculate,Not reported/Can not calculate
Unaligned Few-wall CNTs,0.00039999999999999996,Not Reported/ Can not calculate,Not Reported/ Can not calculate,Not Reported/ Can not calculate,Not Reported/ Can not calculate,Not Reported/ Can not calculate,Not Reported/ Can not calculate,Not Reported/ Can not calculate,Not Reported/ Can not calculate,,,No,Not Reported/ Can not calculate,Not Reported/ Can not calculate,Not Reported/ Can not calculate,,Not Reported/ Can not calculate,Not Reported/ Can not calculate,1.4,1.4,20210321,,2018.0,Buckypaper,As-is,,,Semiconducting ,Not Reported/ Can not calculate,,Not Reported/ Can not calculate,Not Reported/ Can not calculate,1870.37989076418,110.626621433007,11.9935394620923,0.654318912971298,0.243200751326795,0.0021983926488622985,0.020277646319126555,2018_Effect of boron doping on the electrical conductivity of metallicity-separated single walled carbon nanotubes,,,,,15,-3.3979400086720375,,,,,,,,0.146128035678238,,,-2.6578947368421035,-1.692982456140349,,,,,,,,,,,,,,,,,,,,Not Reported/ Can not calculate,,,,,,,,1.4,0.146128035678238,,CNT,sub-micron,Not reported/Can not calculate,Not reported/Can not calculate
Unaligned Few-wall CNTs,0.00558659217877095,Not Reported/ Can not calculate,Not Reported/ Can not calculate,Not Reported/ Can not calculate,Not Reported/ Can not calculate,Not Reported/ Can not calculate,Not Reported/ Can not calculate,Not Reported/ Can not calculate,Not Reported/ Can not calculate,,,Yes,Not Reported/ Can not calculate,Not Reported/ Can not calculate,Not Reported/ Can not calculate,,Not Reported/ Can not calculate,Not Reported/ Can not calculate,1.4,1.4,20210321,B Doped Annealed 1200,2018.0,Buckypaper,"Annealed, Doped",B,0.00039999999999999996,Semiconducting ,Not Reported/ Can not calculate,,Not Reported/ Can not calculate,Not Reported/ Can not calculate,17.2521054994204,1.94748303990876,0.402961132020041,0.0454877794700378,0.0172521054994204,0.008858667904100807,0.04281332398719383,2018_Effect of boron doping on the electrical conductivity of metallicity-separated single walled carbon nanotubes,,,,,15,-2.2528530309798933,,,,,,,,0.146128035678238,,,-2.0526315789473695,-1.36842105263158,-3.3979400086720375,,,,,,,,,,,,,,,,,,,Not Reported/ Can not calculate,,,,,,,,1.4,0.146128035678238,,CNT,sub-micron,Not reported/Can not calculate,Not reported/Can not calculate
Unaligned Few-wall CNTs,0.009708737864077669,Not Reported/ Can not calculate,Not Reported/ Can not calculate,Not Reported/ Can not calculate,Not Reported/ Can not calculate,Not Reported/ Can not calculate,Not Reported/ Can not calculate,Not Reported/ Can not calculate,Not Reported/ Can not calculate,,,Yes,Not Reported/ Can not calculate,Not Reported/ Can not calculate,Not Reported/ Can not calculate,,Not Reported/ Can not calculate,Not Reported/ Can not calculate,1.4,1.4,20210321,B Doped Annealed 1300,2018.0,Buckypaper,"Annealed, Doped",B,0.00039999999999999996,Semiconducting ,Not Reported/ Can not calculate,,Not Reported/ Can not calculate,Not Reported/ Can not calculate,1.15187010974099,0.303707936006922,0.0941204967268068,0.0202776463191265,0.0102040347708556,0.033598182862837785,0.10841458689358312,2018_Effect of boron doping on the electrical conductivity of metallicity-separated single walled carbon nanotubes,,,,,15,-2.0128372247051725,,,,,,,,0.146128035678238,,,-1.4736842105263164,-0.9649122807017558,-3.3979400086720375,,,,,,,,,,,,,,,,,,,Not Reported/ Can not calculate,,,,,,,,1.4,0.146128035678238,,CNT,sub-micron,Not reported/Can not calculate,Not reported/Can not calculate
Unaligned Few-wall CNTs,0.012254901960784312,Not Reported/ Can not calculate,Not Reported/ Can not calculate,Not Reported/ Can not calculate,Not Reported/ Can not calculate,Not Reported/ Can not calculate,Not Reported/ Can not calculate,Not Reported/ Can not calculate,Not Reported/ Can not calculate,,,Yes,Not Reported/ Can not calculate,Not Reported/ Can not calculate,Not Reported/ Can not calculate,,Not Reported/ Can not calculate,Not Reported/ Can not calculate,1.4,1.4,20210321,B Doped Annealed 1400,2018.0,Buckypaper,"Annealed, Doped",B,0.00039999999999999996,Semiconducting ,Not Reported/ Can not calculate,,Not Reported/ Can not calculate,Not Reported/ Can not calculate,0.083378222347179,0.0493153881995057,0.0309904633919943,0.0135387618002254,0.00800771802424195,0.1623776739188725,0.2583929747339811,2018_Effect of boron doping on the electrical conductivity of metallicity-separated single walled carbon nanotubes,,,,,15,-1.9116901587538613,,,,,,,,0.146128035678238,,,-0.7894736842105254,-0.5877192982456135,-3.3979400086720375,,,,,,,,,,,,,,,,,,,Not Reported/ Can not calculate,,,,,,,,1.4,0.146128035678238,,CNT,sub-micron,Not reported/Can not calculate,Not reported/Can not calculate
Unaligned Few-wall CNTs,0.017761989342806393,Not Reported/ Can not calculate,Not Reported/ Can not calculate,Not Reported/ Can not calculate,Not Reported/ Can not calculate,Not Reported/ Can not calculate,Not Reported/ Can not calculate,Not Reported/ Can not calculate,Not Reported/ Can not calculate,,,Yes,Not Reported/ Can not calculate,Not Reported/ Can not calculate,Not Reported/ Can not calculate,,Not Reported/ Can not calculate,Not Reported/ Can not calculate,1.4,1.4,20210321,B Doped Annealed 1500,2018.0,Buckypaper,"Annealed, Doped",B,0.00039999999999999996,Semiconducting ,Not Reported/ Can not calculate,,Not Reported/ Can not calculate,Not Reported/ Can not calculate,0.0187037989076418,0.0155948950405828,0.0130027462617463,0.00833782223471791,0.00556690788427421,0.3569698846826075,0.42813323987194074,2018_Effect of boron doping on the electrical conductivity of metallicity-separated single walled carbon nanotubes,,,,,15,-1.7505083948513462,,,,,,,,0.146128035678238,,,-0.44736842105263036,-0.3684210526315776,-3.3979400086720375,,,,,,,,,,,,,,,,,,,Not Reported/ Can not calculate,,,,,,,,1.4,0.146128035678238,,CNT,sub-micron,Not reported/Can not calculate,Not reported/Can not calculate
Unaligned Few-wall CNTs,0.2818,Not Reported/ Can not calculate,Not Reported/ Can not calculate,Not Reported/ Can not calculate,Not Reported/ Can not calculate,Not Reported/ Can not calculate,Not Reported/ Can not calculate,Not Reported/ Can not calculate,,632.82,,Yes,Not Reported/ Can not calculate,Not Reported/ Can not calculate,Not Reported/ Can not calculate,,Not Reported/ Can not calculate,Not Reported/ Can not calculate,1.2--1.7,1.45,20200524,nanoIntegris Semiconducting doped,2018.0,Buckypaper,KAuBr doped,KAuBr4,0.01122,Semiconducting,Not Reported/ Can not calculate,,Not Reported/ Can not calculate,Not Reported/ Can not calculate,Not Reported/ Can not calculate,Not Reported/ Can not calculate,Not Reported/ Can not calculate,Not Reported/ Can not calculate,Not Reported/ Can not calculate,,,2018_Electrical Transport Degradation of Chemically Doped Electronic-Type-Separated Single-Wall Carbon Nanotubes From Radiation-Induced Defects,,,,,4,-0.5500590112266623,,,,,,,,0.16136800223497488,,,,,-1.9500071430798573,,,,,,,,,,,,,,,,,,,Not Reported/ Can not calculate,,Not Reported/ Can not calculate,,Not Reported/ Can not calculate,Not Reported/ Can not calculate,,,1.45,0.16136800223497488,,CNT,sub-micron,Not reported/Can not calculate,Not reported/Can not calculate
Unaligned Few-wall CNTs,0.01122,Not Reported/ Can not calculate,Not Reported/ Can not calculate,Not Reported/ Can not calculate,Not Reported/ Can not calculate,Not Reported/ Can not calculate,Not Reported/ Can not calculate,Not Reported/ Can not calculate,,632.82,,No,Not Reported/ Can not calculate,Not Reported/ Can not calculate,Not Reported/ Can not calculate,,Not Reported/ Can not calculate,Not Reported/ Can not calculate,1.2--1.7,1.45,20200524,nanoIntegris Semiconducting ,2018.0,Buckypaper,As-is,,,Semiconducting,Not Reported/ Can not calculate,,Not Reported/ Can not calculate,Not Reported/ Can not calculate,Not Reported/ Can not calculate,Not Reported/ Can not calculate,Not Reported/ Can not calculate,Not Reported/ Can not calculate,Not Reported/ Can not calculate,,,2018_Electrical Transport Degradation of Chemically Doped Electronic-Type-Separated Single-Wall Carbon Nanotubes From Radiation-Induced Defects,,,,,4,-1.9500071430798573,,,,,,,,0.16136800223497488,,,,,,,,,,,,,,,,,,,,,,,,Not Reported/ Can not calculate,,Not Reported/ Can not calculate,,Not Reported/ Can not calculate,Not Reported/ Can not calculate,,,1.45,0.16136800223497488,,CNT,sub-micron,Not reported/Can not calculate,Not reported/Can not calculate
Unaligned Few-wall CNTs,0.1122,Not Reported/ Can not calculate,Not Reported/ Can not calculate,Not Reported/ Can not calculate,Not Reported/ Can not calculate,Not Reported/ Can not calculate,Not Reported/ Can not calculate,Not Reported/ Can not calculate,,632.82,,Yes,Not Reported/ Can not calculate,Not Reported/ Can not calculate,Not Reported/ Can not calculate,,Not Reported/ Can not calculate,Not Reported/ Can not calculate,1.2--1.7,1.45,20200524,nanoIntegris  metal doped,2018.0,Buckypaper,KAuBr doped,KAuBr4,0.06219,Metallic,Not Reported/ Can not calculate,,Not Reported/ Can not calculate,Not Reported/ Can not calculate,Not Reported/ Can not calculate,Not Reported/ Can not calculate,Not Reported/ Can not calculate,Not Reported/ Can not calculate,Not Reported/ Can not calculate,,,2018_Electrical Transport Degradation of Chemically Doped Electronic-Type-Separated Single-Wall Carbon Nanotubes From Radiation-Induced Defects,,,,,4,-0.9500071430798575,,,,,,,,0.16136800223497488,,,,,-1.2062794431864767,,,,,,,,,,,,,,,,,,,Not Reported/ Can not calculate,,Not Reported/ Can not calculate,,Not Reported/ Can not calculate,Not Reported/ Can not calculate,,,1.45,0.16136800223497488,,CNT,sub-micron,Not reported/Can not calculate,Not reported/Can not calculate
Unaligned Few-wall CNTs,0.06219,Not Reported/ Can not calculate,Not Reported/ Can not calculate,Not Reported/ Can not calculate,Not Reported/ Can not calculate,Not Reported/ Can not calculate,Not Reported/ Can not calculate,Not Reported/ Can not calculate,,632.82,,No,Not Reported/ Can not calculate,Not Reported/ Can not calculate,Not Reported/ Can not calculate,,Not Reported/ Can not calculate,Not Reported/ Can not calculate,1.2--1.7,1.45,20200524,nanoIntegris  metal,2018.0,Buckypaper,As-is,,,Metallic,Not Reported/ Can not calculate,,Not Reported/ Can not calculate,Not Reported/ Can not calculate,Not Reported/ Can not calculate,Not Reported/ Can not calculate,Not Reported/ Can not calculate,Not Reported/ Can not calculate,Not Reported/ Can not calculate,,,2018_Electrical Transport Degradation of Chemically Doped Electronic-Type-Separated Single-Wall Carbon Nanotubes From Radiation-Induced Defects,,,,,4,-1.2062794431864767,,,,,,,,0.16136800223497488,,,,,,,,,,,,,,,,,,,,,,,,Not Reported/ Can not calculate,,Not Reported/ Can not calculate,,Not Reported/ Can not calculate,Not Reported/ Can not calculate,,,1.45,0.16136800223497488,,CNT,sub-micron,Not reported/Can not calculate,Not reported/Can not calculate
Aligned Multiwall CNTs,Not Reported/ Can not calculate,0.7351598173515982,Not Reported/ Can not calculate,Not Reported/ Can not calculate,Not Reported/ Can not calculate,Not Reported/ Can not calculate,Not Reported/ Can not calculate,Not Reported/ Can not calculate,Not Reported/ Can not calculate,Not Reported/ Can not calculate,,Yes,1610,2.19,Not Reported/ Can not calculate,,Not Reported/ Can not calculate,Not Reported/ Can not calculate,8.8 +/- 2 ,8.8,20200507,13% Stretch in CSA ,2018.0,Floating Catalyst,CSA stretched,,,Unsorted,12.649110640673518,Not Reported/ Can not calculate,Not Reported/ Can not calculate,Not Reported/ Can not calculate,Not Reported/ Can not calculate,Not Reported/ Can not calculate,Not Reported/ Can not calculate,Not Reported/ Can not calculate,Not Reported/ Can not calculate,,,"2018_Hierarchical structure of carbon nanotube fibers, and the change of structure during densification by wet stretching",,,,,6,,-0.13361823880826862,,3.2068258760318495,0.34044411484011833,,,,0.9444826721501687,1.1020599913279625,,,,,,,,,,,,,,,,,,,,,,,Not Reported/ Can not calculate,,Not Reported/ Can not calculate,,Not Reported/ Can not calculate,Not Reported/ Can not calculate,12649.110640673518,4.1020599913279625,12649.110640673518,4.1020599913279625,,CNT,large,Not reported/Can not calculate,Not reported/Can not calculate
Aligned Multiwall CNTs,Not Reported/ Can not calculate,0.7591623036649215,Not Reported/ Can not calculate,Not Reported/ Can not calculate,Not Reported/ Can not calculate,Not Reported/ Can not calculate,Not Reported/ Can not calculate,Not Reported/ Can not calculate,Not Reported/ Can not calculate,Not Reported/ Can not calculate,,Yes,1450,1.91,Not Reported/ Can not calculate,,Not Reported/ Can not calculate,Not Reported/ Can not calculate,8.8 +/- 2 ,8.8,20200507,CSA7,2018.0,Floating Catalyst,CSA Stretched,,,Unsorted,12.165525060596439,Not Reported/ Can not calculate,Not Reported/ Can not calculate,Not Reported/ Can not calculate,Not Reported/ Can not calculate,Not Reported/ Can not calculate,Not Reported/ Can not calculate,Not Reported/ Can not calculate,Not Reported/ Can not calculate,,,"2018_Hierarchical structure of carbon nanotube fibers, and the change of structure during densification by wet stretching",,,,,6,,-0.1196653650127526,,3.161368002234975,0.28103336724772754,,,,0.9444826721501687,1.0851308576974787,,,,,,,,,,,,,,,,,,,,,,,Not Reported/ Can not calculate,,Not Reported/ Can not calculate,,Not Reported/ Can not calculate,Not Reported/ Can not calculate,12165.52506059644,4.085130857697479,12165.52506059644,4.085130857697479,,CNT,large,Not reported/Can not calculate,Not reported/Can not calculate
Aligned Multiwall CNTs,Not Reported/ Can not calculate,0.5759493670886076,Not Reported/ Can not calculate,Not Reported/ Can not calculate,Not Reported/ Can not calculate,Not Reported/ Can not calculate,Not Reported/ Can not calculate,Not Reported/ Can not calculate,Not Reported/ Can not calculate,Not Reported/ Can not calculate,,Yes,910,1.58,Not Reported/ Can not calculate,,Not Reported/ Can not calculate,Not Reported/ Can not calculate,8.8 +/- 2 ,8.8,20200507,CSA0,2018.0,Floating Catalyst,CSA doped,,,Unsorted,14.7648230602334,Not Reported/ Can not calculate,Not Reported/ Can not calculate,Not Reported/ Can not calculate,Not Reported/ Can not calculate,Not Reported/ Can not calculate,Not Reported/ Can not calculate,Not Reported/ Can not calculate,Not Reported/ Can not calculate,,,"2018_Hierarchical structure of carbon nanotube fibers, and the change of structure during densification by wet stretching",,,,,6,,-0.23961569463332905,,2.9590413923210934,0.19865708695442263,,,,0.9444826721501687,1.1692282468023023,,,,,,,,,,,,,,,,,,,,,,,Not Reported/ Can not calculate,,Not Reported/ Can not calculate,,Not Reported/ Can not calculate,Not Reported/ Can not calculate,14764.8230602334,4.1692282468023025,14764.8230602334,4.1692282468023025,,CNT,large,Not reported/Can not calculate,Not reported/Can not calculate
Aligned Multiwall CNTs,Not Reported/ Can not calculate,0.5669291338582677,Not Reported/ Can not calculate,Not Reported/ Can not calculate,Not Reported/ Can not calculate,Not Reported/ Can not calculate,Not Reported/ Can not calculate,Not Reported/ Can not calculate,Not Reported/ Can not calculate,Not Reported/ Can not calculate,,No,720,1.27,Not Reported/ Can not calculate,,Not Reported/ Can not calculate,Not Reported/ Can not calculate,8.8 +/- 2 ,8.8,20200507,NMP7,2018.0,Floating Catalyst,Stretched,,,Unsorted,15.588457268119896,Not Reported/ Can not calculate,Not Reported/ Can not calculate,Not Reported/ Can not calculate,Not Reported/ Can not calculate,Not Reported/ Can not calculate,Not Reported/ Can not calculate,Not Reported/ Can not calculate,Not Reported/ Can not calculate,,,"2018_Hierarchical structure of carbon nanotube fibers, and the change of structure during densification by wet stretching",,,,,6,,-0.24647122452468842,,2.8573324964312685,0.10380372095595687,,,,0.9444826721501687,1.192803136799156,,,,,,,,,,,,,,,,,,,,,,,Not Reported/ Can not calculate,,Not Reported/ Can not calculate,,Not Reported/ Can not calculate,Not Reported/ Can not calculate,15588.457268119895,4.1928031367991565,15588.457268119895,4.1928031367991565,,CNT,large,Not reported/Can not calculate,Not reported/Can not calculate
Aligned Multiwall CNTs,Not Reported/ Can not calculate,0.5793650793650794,Not Reported/ Can not calculate,Not Reported/ Can not calculate,Not Reported/ Can not calculate,Not Reported/ Can not calculate,Not Reported/ Can not calculate,Not Reported/ Can not calculate,Not Reported/ Can not calculate,Not Reported/ Can not calculate,,No,730,1.26,Not Reported/ Can not calculate,,Not Reported/ Can not calculate,Not Reported/ Can not calculate,8.8 +/- 2 ,8.8,20200507,NMP0,2018.0,Floating Catalyst,Stretched,,,Unsorted,14.317821063276353,Not Reported/ Can not calculate,Not Reported/ Can not calculate,Not Reported/ Can not calculate,Not Reported/ Can not calculate,Not Reported/ Can not calculate,Not Reported/ Can not calculate,Not Reported/ Can not calculate,Not Reported/ Can not calculate,,,"2018_Hierarchical structure of carbon nanotube fibers, and the change of structure during densification by wet stretching",,,,,6,,-0.23704768499710696,,2.863322860120456,0.10037054511756291,,,,0.9444826721501687,1.155876930527877,,,,,,,,,,,,,,,,,,,,,,,Not Reported/ Can not calculate,,Not Reported/ Can not calculate,,Not Reported/ Can not calculate,Not Reported/ Can not calculate,14317.821063276353,4.155876930527877,14317.821063276353,4.155876930527877,,CNT,large,Not reported/Can not calculate,Not reported/Can not calculate
Aligned Multiwall CNTs,Not Reported/ Can not calculate,0.23157894736842105,Not Reported/ Can not calculate,Not Reported/ Can not calculate,Not Reported/ Can not calculate,Not Reported/ Can not calculate,Not Reported/ Can not calculate,Not Reported/ Can not calculate,Not Reported/ Can not calculate,Not Reported/ Can not calculate,,No,220,0.95,Not Reported/ Can not calculate,,Not Reported/ Can not calculate,Not Reported/ Can not calculate,8.8 +/- 2 ,8.8,20200508,As is condensed Floating Catalyst,2018.0,Floating Catalyst,As-is,,,Unsorted,20.42057785666214,Not Reported/ Can not calculate,Not Reported/ Can not calculate,Not Reported/ Can not calculate,Not Reported/ Can not calculate,Not Reported/ Can not calculate,Not Reported/ Can not calculate,Not Reported/ Can not calculate,Not Reported/ Can not calculate,,,"2018_Hierarchical structure of carbon nanotube fibers, and the change of structure during densification by wet stretching",,,,,6,,-0.6353009244666415,,2.342422680822206,-0.022276394711152253,,,,0.9444826721501687,1.3100680274868788,,,,,,,,,,,,,,,,,,,,,,,Not Reported/ Can not calculate,,Not Reported/ Can not calculate,,Not Reported/ Can not calculate,Not Reported/ Can not calculate,20420.577856662137,4.310068027486879,20420.577856662137,4.310068027486879,,CNT,large,Not reported/Can not calculate,Not reported/Can not calculate
Aligned Few-wall CNTs,0.027743293824079803,Not Reported/ Can not calculate,Not Reported/ Can not calculate,Not Reported/ Can not calculate,Not Reported/ Can not calculate,Not Reported/ Can not calculate,Not Reported/ Can not calculate,Not Reported/ Can not calculate,Not Reported/ Can not calculate,Not Reported/ Can not calculate,,No,Not Reported/ Can not calculate,Not Reported/ Can not calculate,Not Reported/ Can not calculate,,Not Reported/ Can not calculate,Not Reported/ Can not calculate,5,5,20201128,,2018.0,Forest derived,As-is,,,Unsorted,10,1590,30.5,Not Reported/ Can not calculate,Not Reported/ Can not calculate,Not Reported/ Can not calculate,Not Reported/ Can not calculate,Not Reported/ Can not calculate,Not Reported/ Can not calculate,,,2018_Iodine nanoparticle-enhancing electrical and thermal transport for carbon nanotube fibers,,,,,2,-1.556841978565496,,,,,,,,0.6989700043360189,1.0,1.4842998393467859,,,,1.4842998393467859,,,,,,,,,,,,,,,,,,Not Reported/ Can not calculate,,,,,,,,5,0.6989700043360189,,CNT,sub-micron,Not reported/Can not calculate,Not reported/Can not calculate
Aligned Few-wall CNTs,0.0638796574604434,Not Reported/ Can not calculate,Not Reported/ Can not calculate,Not Reported/ Can not calculate,Not Reported/ Can not calculate,Not Reported/ Can not calculate,Not Reported/ Can not calculate,Not Reported/ Can not calculate,Not Reported/ Can not calculate,Not Reported/ Can not calculate,,Yes,Not Reported/ Can not calculate,Not Reported/ Can not calculate,Not Reported/ Can not calculate,,Not Reported/ Can not calculate,Not Reported/ Can not calculate,5,5,20201128,,2018.0,Forest derived,Doped,I2,0.027743293824079803,Unsorted,Not Reported/ Can not calculate,1596,47.3,Not Reported/ Can not calculate,Not Reported/ Can not calculate,Not Reported/ Can not calculate,Not Reported/ Can not calculate,Not Reported/ Can not calculate,Not Reported/ Can not calculate,,,2018_Iodine nanoparticle-enhancing electrical and thermal transport for carbon nanotube fibers,,,,,2,-1.1946374213287663,,,,,,,,0.6989700043360189,,1.6748611407378116,,,-1.556841978565496,1.6748611407378116,,,,,,,,,,,,,,,,,,Not Reported/ Can not calculate,,,,,,,,5,0.6989700043360189,,CNT,sub-micron,Not reported/Can not calculate,Not reported/Can not calculate
Unaligned Few-wall CNTs,0.137007874015748,Not Reported/ Can not calculate,Not Reported/ Can not calculate,Not Reported/ Can not calculate,Not Reported/ Can not calculate,Not Reported/ Can not calculate,Not Reported/ Can not calculate,Not Reported/ Can not calculate,Not Reported/ Can not calculate,Not Reported/ Can not calculate,,No,Not Reported/ Can not calculate,Not Reported/ Can not calculate,Not Reported/ Can not calculate,,Not Reported/ Can not calculate,Not Reported/ Can not calculate,Not Reported/ Can not calculate,Not Reported/ Can not calculate,20210321,,2018.0,Buckypaper,As-is,,,Metallic,Not Reported/ Can not calculate,Not Reported/ Can not calculate,Not Reported/ Can not calculate,Not Reported/ Can not calculate,0.011566484517304194,,0.010854700854700855,0.008466666666666699,0.0072988505747126455,,0.6724137931034484,2018_Magnetotransport in type-enriched single-wall carbon nanotube networks,,,,,3,-0.8632544726733573,,,,,,,,,,,,-0.17236338653643798,,,,,,,,,,,,,,,,,,,,Not Reported/ Can not calculate,,,,,,,,Not Reported/ Can not calculate,,,CNT,Not reported/Can not calculate,Not reported/Can not calculate,Not reported/Can not calculate
Unaligned Few-wall CNTs,0.0138124999999999,Not Reported/ Can not calculate,Not Reported/ Can not calculate,Not Reported/ Can not calculate,Not Reported/ Can not calculate,Not Reported/ Can not calculate,Not Reported/ Can not calculate,Not Reported/ Can not calculate,Not Reported/ Can not calculate,Not Reported/ Can not calculate,,No,Not Reported/ Can not calculate,Not Reported/ Can not calculate,Not Reported/ Can not calculate,,Not Reported/ Can not calculate,Not Reported/ Can not calculate,Not Reported/ Can not calculate,Not Reported/ Can not calculate,20210321,,2018.0,Buckypaper,As-is,,,Unsorted,Not Reported/ Can not calculate,Not Reported/ Can not calculate,Not Reported/ Can not calculate,Not Reported/ Can not calculate,0.6956521739130435,0.3137254901960784,0.19753086419753124,0.09142857142857226,0.07239819004524939,0.23076923076923242,0.3665158371040743,2018_Magnetotransport in type-enriched single-wall carbon nanotube networks,,,,,3,-1.8597277089708173,,,,,,,,,,,-0.6368220975871712,-0.4359072548064587,,,,,,,,,,,,,,,,,,,,Not Reported/ Can not calculate,,,,,,,,Not Reported/ Can not calculate,,,CNT,Not reported/Can not calculate,Not reported/Can not calculate,Not reported/Can not calculate
Unaligned Few-wall CNTs,0.010499999999999999,Not Reported/ Can not calculate,Not Reported/ Can not calculate,Not Reported/ Can not calculate,Not Reported/ Can not calculate,Not Reported/ Can not calculate,Not Reported/ Can not calculate,Not Reported/ Can not calculate,Not Reported/ Can not calculate,Not Reported/ Can not calculate,,No,Not Reported/ Can not calculate,Not Reported/ Can not calculate,Not Reported/ Can not calculate,,Not Reported/ Can not calculate,Not Reported/ Can not calculate,Not Reported/ Can not calculate,Not Reported/ Can not calculate,20210321,,2018.0,Buckypaper,As-is,,,Semiconducting ,Not Reported/ Can not calculate,Not Reported/ Can not calculate,Not Reported/ Can not calculate,Not Reported/ Can not calculate,8,8,2.2857142857143273,0.2077922077922078,0.09523809523809613,0.011904761904762017,0.041666666666666304,2018_Magnetotransport in type-enriched single-wall carbon nanotube networks,,,,,3,-1.978810700930062,,,,,,,,,,,-1.9242792860618776,-1.38021124171161,,,,,,,,,,,,,,,,,,,,Not Reported/ Can not calculate,,,,,,,,Not Reported/ Can not calculate,,,CNT,Not reported/Can not calculate,Not reported/Can not calculate,Not reported/Can not calculate
Aligned Multiwall CNTs,0.3,Not Reported/ Can not calculate,,Not Reported/ Can not calculate,Not Reported/ Can not calculate,Not Reported/ Can not calculate,Not Reported/ Can not calculate,Not Reported/ Can not calculate,Not Reported/ Can not calculate,Not Reported/ Can not calculate,,No,240,,Not Reported/ Can not calculate,,Not Reported/ Can not calculate,Not Reported/ Can not calculate,25--35,30,20200520,"CNT 25 to 35 nm, fiber 10 to 25 micron",2018.0,Floating Catalyst,As-is,Not Reported/ Can not calculate,Not Reported/ Can not calculate,Unsorted,25,Not Reported/ Can not calculate,Not Reported/ Can not calculate,Not Reported/ Can not calculate,,,,,,,,2018_Metal nanofibrils embedded in long free-standing carbon nanotube fibers with a high critical current density,,,,,3,-0.5228787452803376,,,2.380211241711606,,,,,1.4771212547196624,1.3979400086720377,,,,,,Four-probe,Not Reported/ Can not calculate,Not Reported/ Can not calculate,Not Reported/ Can not calculate,Not Reported/ Can not calculate,Not Reported/ Can not calculate,Not Reported/ Can not calculate,Not Reported/ Can not calculate,Not Reported/ Can not calculate,Vacuum,Suspended,18,178000000,,Not Reported/ Can not calculate,Not Reported/ Can not calculate,Not Reported/ Can not calculate,Not Reported/ Can not calculate,,no,,,8.250420002308894,25000,4.3979400086720375,25000,4.3979400086720375,,CNT,large,Not reported/Can not calculate,Not reported/Can not calculate
Metal,30,8.9,3.3707865168539324,Not Reported/ Can not calculate,Not Reported/ Can not calculate,Not Reported/ Can not calculate,Not Reported/ Can not calculate,Not Reported/ Can not calculate,Not Reported/ Can not calculate,Not Reported/ Can not calculate,,No,190,,Not Reported/ Can not calculate,,Not Reported/ Can not calculate,Not Reported/ Can not calculate,Not Reported/ Can not calculate,Not Reported/ Can not calculate,20200520,"Cu microwire, d=15 micron for ampacity, 50 micron for tensile",2018.0,Commercial,As-is,Not Reported/ Can not calculate,Not Reported/ Can not calculate,Unsorted,15,Not Reported/ Can not calculate,Not Reported/ Can not calculate,Not Reported/ Can not calculate,,,,,,,,2018_Metal nanofibrils embedded in long free-standing carbon nanotube fibers with a high critical current density,,,,,3,1.4771212547196624,0.9493900066449128,0.5277312480747496,2.278753600952829,,,,,,1.1760912590556813,,,,,,Four-probe,Not Reported/ Can not calculate,Not Reported/ Can not calculate,Not Reported/ Can not calculate,Not Reported/ Can not calculate,Not Reported/ Can not calculate,Not Reported/ Can not calculate,Not Reported/ Can not calculate,Not Reported/ Can not calculate,Vacuum,Suspended,Not Reported/ Can not calculate,2170000000,243.82022471910113,Not Reported/ Can not calculate,Not Reported/ Can not calculate,Not Reported/ Can not calculate,Not Reported/ Can not calculate,,no,,,9.33645973384853,15000,4.176091259055681,15000,4.176091259055681,,Metal,large,Not reported/Can not calculate,Not reported/Can not calculate
Metal CNT Composite,20,Not Reported/ Can not calculate,,Not Reported/ Can not calculate,Not Reported/ Can not calculate,Not Reported/ Can not calculate,Not Reported/ Can not calculate,Not Reported/ Can not calculate,Not Reported/ Can not calculate,Not Reported/ Can not calculate,,No,773,,Not Reported/ Can not calculate,,Not Reported/ Can not calculate,Not Reported/ Can not calculate,25--35,30,20200520,CNT-Cu wire (MF3),2018.0,Electrodeposition,Metalization,Not Reported/ Can not calculate,Not Reported/ Can not calculate,Unsorted,Not Reported/ Can not calculate,Not Reported/ Can not calculate,Not Reported/ Can not calculate,Not Reported/ Can not calculate,,,,,,,,2018_Metal nanofibrils embedded in long free-standing carbon nanotube fibers with a high critical current density,,,,,3,1.3010299956639813,,,2.888179493918325,,,,,1.4771212547196624,,,,,,,Four-probe,Not Reported/ Can not calculate,Not Reported/ Can not calculate,Not Reported/ Can not calculate,Not Reported/ Can not calculate,Not Reported/ Can not calculate,Not Reported/ Can not calculate,Not Reported/ Can not calculate,Not Reported/ Can not calculate,Vacuum,Suspended,500,4890000000,,Not Reported/ Can not calculate,Not Reported/ Can not calculate,Not Reported/ Can not calculate,Not Reported/ Can not calculate,,no,,,9.68930885912362,,,Not Reported/ Can not calculate,,,Metal,Not reported/Can not calculate,Not reported/Can not calculate,Not reported/Can not calculate
Metal CNT Composite,8.9,3.4,2.6176470588235294,Not Reported/ Can not calculate,Not Reported/ Can not calculate,Not Reported/ Can not calculate,Not Reported/ Can not calculate,Not Reported/ Can not calculate,Not Reported/ Can not calculate,Not Reported/ Can not calculate,Not Reported/ Can not calculate,Yes,356,0.10470588235294118,,,3168.4,0.274083044982699,4--7,5.5,20200520,CNT-Cu (81.6% CU),2018.0,Electrodeposition,"Densified, Doped, Electrodeposition",H2SO4,0.052,Unsorted,19,Not Reported/ Can not calculate,Not Reported/ Can not calculate,Not Reported/ Can not calculate,,Not Reported/ Can not calculate,Not Reported/ Can not calculate,Not Reported/ Can not calculate,Not Reported/ Can not calculate,,,"2018_Ni Nanobuffer Layer Provides Light-Weight CNT/Cu Fibers with Superior Robustness, Conductivity, and Ampacity",,,,,5,0.9493900066449128,0.5314789170422551,0.41791108960265766,2.5514499979728753,-0.98002891906938,,,,0.7403626894942439,1.2787536009528289,,,,-1.2839966563652008,,Two-probe,Air,Not Reported/ Can not calculate,Not Reported/ Can not calculate,900000000,264.70588235294116,Not Reported/ Can not calculate,Not Reported/ Can not calculate,Not Reported/ Can not calculate,Not Reported/ Can not calculate,Not Reported/ Can not calculate,Not Reported/ Can not calculate,Not Reported/ Can not calculate,,Not Reported/ Can not calculate,Not Reported/ Can not calculate,Not Reported/ Can not calculate,Not Reported/ Can not calculate,,no,judgement call,8.954242509439325,,19000,4.278753600952829,19000,4.278753600952829,,Metal,large,Not reported/Can not calculate,Not reported/Can not calculate
Metal CNT Composite,12.6,3.6,3.4999999999999996,Not Reported/ Can not calculate,Not Reported/ Can not calculate,Not Reported/ Can not calculate,Not Reported/ Can not calculate,Not Reported/ Can not calculate,Not Reported/ Can not calculate,Not Reported/ Can not calculate,Not Reported/ Can not calculate,Yes,380,0.10555555555555556,,,4788,0.3694444444444444,4--7,5.5,20200520,CNT-O-Cu (82.8%),2018.0,Electrodeposition,"Densified, Doped, Electrodeposition",H2SO4,0.052,Unsorted,19,Not Reported/ Can not calculate,Not Reported/ Can not calculate,Not Reported/ Can not calculate,,Not Reported/ Can not calculate,Not Reported/ Can not calculate,Not Reported/ Can not calculate,Not Reported/ Can not calculate,,,"2018_Ni Nanobuffer Layer Provides Light-Weight CNT/Cu Fibers with Superior Robustness, Conductivity, and Ampacity",,,,,5,1.100370545117563,0.5563025007672873,0.5440680443502756,2.57978359661681,-0.9765189041504772,,,,0.7403626894942439,1.2787536009528289,,,,-1.2839966563652008,,Two-probe,Air,Not Reported/ Can not calculate,Not Reported/ Can not calculate,Not Reported/ Can not calculate,Not Reported/ Can not calculate,Not Reported/ Can not calculate,Not Reported/ Can not calculate,Not Reported/ Can not calculate,Not Reported/ Can not calculate,Not Reported/ Can not calculate,Not Reported/ Can not calculate,Not Reported/ Can not calculate,,Not Reported/ Can not calculate,Not Reported/ Can not calculate,Not Reported/ Can not calculate,Not Reported/ Can not calculate,,no,,,,19000,4.278753600952829,19000,4.278753600952829,,Metal,large,Not reported/Can not calculate,Not reported/Can not calculate
