Repository: shushuzn/cnt-conductivity-prediction

﻿# CNT 鏂囩尞鏀堕泦涓績

**鍚姩鏃ユ湡:** 2026-03-06  
**鐩爣:** 50 绡囨牳蹇冭鏂?鈫?300+ 鏁版嵁鐐?鈫?GP 妯″瀷 R虏 > 0.75

---

## 馃摎 蹇€熷紑濮?

### 绗竴姝ワ細闃呰绛栫暐鏂囨。

1. **妫€绱㈢瓥鐣?** `SEARCH_GUIDE.md` - 濡備綍楂樻晥妫€绱?2. **鍛ㄨ鍒?** `WEEKLY_PLAN.md` - 姣忔棩浠诲姟鍒嗚В
3. **璧风偣璁烘枃:** `starter_papers.md` - 楂樹紭鍏堢骇璁烘枃鍒楄〃

### 绗簩姝ワ細鍑嗗宸ュ叿

- [ ] Zotero (鏂囩尞绠＄悊) - https://zotero.org
- [ ] Excel/Google Sheets (鏁版嵁鎻愬彇)
- [ ] Tabula (PDF 琛ㄦ牸鎻愬彇) - https://tabula.technology
- [ ] WebPlotDigitizer (鍥捐〃鏁版嵁) - https://automeris.io/WebPlotDigitizer

### 绗笁姝ワ細寮€濮嬫绱?
**浠婃棩浠诲姟 (Day 1):**
- 娴忚 100+ 璁烘枃鏍囬
- 淇濆瓨 10+ 绡囨牳蹇冭鏂?- 涓嬭浇 5 绡?PDF

---

File: literature/pdfs/supp-data/meta-analysis-2021-database.csv (part 40 of 43)
Aligned Multiwall CNTs,0.006351981351981371,Not Reported/ Can not calculate,Not Reported/ Can not calculate,Not Reported/ Can not calculate,Not Reported/ Can not calculate,Not Reported/ Can not calculate,Not Reported/ Can not calculate,Not Reported/ Can not calculate,Not Reported/ Can not calculate,Not Reported/ Can not calculate,,No,Not Reported/ Can not calculate,Not Reported/ Can not calculate,Not Reported/ Can not calculate,,Not Reported/ Can not calculate,Not Reported/ Can not calculate,Not Reported/ Can not calculate,Not Reported/ Can not calculate,20210320,,2019.0,Forest derived,As-is,,,Unsorted,92.9644268774703,Not Reported/ Can not calculate,Not Reported/ Can not calculate,Not Reported/ Can not calculate,Not Reported/ Can not calculate,Not Reported/ Can not calculate,Not Reported/ Can not calculate,Not Reported/ Can not calculate,Not Reported/ Can not calculate,,,2019_Tailoring physical properties of carbon nanotube threads during assembly,,,,,25,-2.197090785572062,,,,,,,,,1.9683167962282828,,,,,,,,,,,,,,,,,,,,,,,Not Reported/ Can not calculate,,,,,,,,Not Reported/ Can not calculate,,,CNT,Not reported/Can not calculate,Not reported/Can not calculate,Not reported/Can not calculate
Aligned Multiwall CNTs,0.0885,Not Reported/ Can not calculate,Not Reported/ Can not calculate,1.01,Not Reported/ Can not calculate,Not Reported/ Can not calculate,Not Reported/ Can not calculate,Not Reported/ Can not calculate,7.25,785,2.75306606703125,No,225,Not Reported/ Can not calculate,5.3,,19.912499999999998,Not Reported/ Can not calculate,19--23,21,20200513,CNT-0,2020.0,Floating Catalyst,As-is,,,Unsorted,Not Reported/ Can not calculate,1585,Not Reported/ Can not calculate,Not Reported/ Can not calculate,Not Reported/ Can not calculate,Not Reported/ Can not calculate,Not Reported/ Can not calculate,Not Reported/ Can not calculate,Not Reported/ Can not calculate,,,2020 Continuous synthesis of double-walled carbon nanotubes with water-assisted floating catalyst chemical vapor deposition,,,,,3,-1.0530567293021746,,,2.3521825181113627,,0.724275869600789,0.8603380065709937,0.43981663355200384,1.3222192947339193,,,,,,,,,,,,,,,,,,,,,,,,Not Reported/ Can not calculate,,Not Reported/ Can not calculate,,Not Reported/ Can not calculate,Not Reported/ Can not calculate,,,21,1.3222192947339193,,CNT,sub-micron,Not reported/Can not calculate,Not reported/Can not calculate
Aligned Multiwall CNTs,0.1473,Not Reported/ Can not calculate,Not Reported/ Can not calculate,1.01,Not Reported/ Can not calculate,Not Reported/ Can not calculate,Not Reported/ Can not calculate,Not Reported/ Can not calculate,7.96,785,3.0226766749749996,No,284,Not Reported/ Can not calculate,7.8,,41.8332,Not Reported/ Can not calculate,Not Reported/ Can not calculate,Not Reported/ Can not calculate,20200513,"CNT-1 List as doublewall, very large diameter so put multiwall",2020.0,Floating Catalyst,As-is,,,Unsorted,Not Reported/ Can not calculate,1585,Not Reported/ Can not calculate,Not Reported/ Can not calculate,Not Reported/ Can not calculate,Not Reported/ Can not calculate,Not Reported/ Can not calculate,Not Reported/ Can not calculate,Not Reported/ Can not calculate,,,2020 Continuous synthesis of double-walled carbon nanotubes with water-assisted floating catalyst chemical vapor deposition,,,,,3,-0.8317972531573691,,,2.4533183400470375,,0.8920946026904804,0.900913067737669,0.48039169471867915,,,,,,,,,,,,,,,,,,,,,,,,,Not Reported/ Can not calculate,,Not Reported/ Can not calculate,,Not Reported/ Can not calculate,Not Reported/ Can not calculate,,,Not Reported/ Can not calculate,,,CNT,Not reported/Can not calculate,Not reported/Can not calculate,Not reported/Can not calculate
Aligned Multiwall CNTs,0.182,Not Reported/ Can not calculate,Not Reported/ Can not calculate,1.05,Not Reported/ Can not calculate,Not Reported/ Can not calculate,Not Reported/ Can not calculate,Not Reported/ Can not calculate,10.23,785,3.8846711538937497,No,473,Not Reported/ Can not calculate,15,,86.086,Not Reported/ Can not calculate,10--15,12.5,20200513,"CNT-2 List as doublewall, very large diameter so put multiwall",2020.0,Floating Catalyst,As-is,,,Unsorted,Not Reported/ Can not calculate,1585,Not Reported/ Can not calculate,Not Reported/ Can not calculate,Not Reported/ Can not calculate,Not Reported/ Can not calculate,Not Reported/ Can not calculate,Not Reported/ Can not calculate,Not Reported/ Can not calculate,,,2020 Continuous synthesis of double-walled carbon nanotubes with water-assisted floating catalyst chemical vapor deposition,,,,,3,-0.7399286120149252,,,2.6748611407378116,,1.1760912590556813,1.0098756337121602,0.5893542606931703,1.0969100130080565,,,,,,,,,,,,,,,,,,,,,,,,Not Reported/ Can not calculate,,Not Reported/ Can not calculate,,Not Reported/ Can not calculate,Not Reported/ Can not calculate,,,12.5,1.0969100130080565,,CNT,sub-micron,Not reported/Can not calculate,Not reported/Can not calculate
Aligned Multiwall CNTs,0.0637,Not Reported/ Can not calculate,Not Reported/ Can not calculate,Not Reported/ Can not calculate,Not Reported/ Can not calculate,Not Reported/ Can not calculate,Not Reported/ Can not calculate,Not Reported/ Can not calculate,1,532,0.080102584576,No,1800,Not Reported/ Can not calculate,Not Reported/ Can not calculate,,114.66000000000001,Not Reported/ Can not calculate,4--6,5,20200513,Pristine,2020.0,Forest derived,As-is,,,Unsorted,Not Reported/ Can not calculate,1544,26,Not Reported/ Can not calculate,Not Reported/ Can not calculate,Not Reported/ Can not calculate,Not Reported/ Can not calculate,Not Reported/ Can not calculate,Not Reported/ Can not calculate,,,2020 controlling electronic States of few-walled carbon nanotube Yarn via Joule-annealing and p-type Doping towards Large thermoelectric power factor,,,,,7,-1.1958605676646494,,,3.255272505103306,,,0.0,-1.0963534708198073,0.6989700043360189,,1.414973347970818,,,,1.414973347970818,,,,,,,,,,,,,,,,,,Not Reported/ Can not calculate,,Not Reported/ Can not calculate,,Not Reported/ Can not calculate,Not Reported/ Can not calculate,,,5,0.6989700043360189,,CNT,sub-micron,Not reported/Can not calculate,Not reported/Can not calculate
Aligned Multiwall CNTs,0.056155063291139194,Not Reported/ Can not calculate,Not Reported/ Can not calculate,Not Reported/ Can not calculate,Not Reported/ Can not calculate,Not Reported/ Can not calculate,Not Reported/ Can not calculate,Not Reported/ Can not calculate,1.6,532,0.1281641353216,No,Not Reported/ Can not calculate,Not Reported/ Can not calculate,Not Reported/ Can not calculate,,Not Reported/ Can not calculate,Not Reported/ Can not calculate,4--6,5,20200513,Annealed 1 hour,2020.0,Forest derived,Annealed,,,Unsorted,Not Reported/ Can not calculate,Not Reported/ Can not calculate,Not Reported/ Can not calculate,Not Reported/ Can not calculate,Not Reported/ Can not calculate,Not Reported/ Can not calculate,Not Reported/ Can not calculate,Not Reported/ Can not calculate,Not Reported/ Can not calculate,,,2020 controlling electronic States of few-walled carbon nanotube Yarn via Joule-annealing and p-type Doping towards Large thermoelectric power factor,,,,,7,-1.2506110789347926,,,,,,0.2041199826559248,-0.8922334881638825,0.6989700043360189,,,,,,,,,,,,,,,,,,,,,,,,Not Reported/ Can not calculate,,Not Reported/ Can not calculate,,Not Reported/ Can not calculate,Not Reported/ Can not calculate,,,5,0.6989700043360189,,CNT,sub-micron,Not reported/Can not calculate,Not reported/Can not calculate
Aligned Multiwall CNTs,0.031091772151898695,Not Reported/ Can not calculate,Not Reported/ Can not calculate,Not Reported/ Can not calculate,Not Reported/ Can not calculate,Not Reported/ Can not calculate,Not Reported/ Can not calculate,Not Reported/ Can not calculate,5,532,0.40051292287999996,No,Not Reported/ Can not calculate,Not Reported/ Can not calculate,Not Reported/ Can not calculate,,Not Reported/ Can not calculate,Not Reported/ Can not calculate,4--6,5,20200513,Annealed 2 hour,2020.0,Forest derived,Annealed,,,Unsorted,Not Reported/ Can not calculate,Not Reported/ Can not calculate,Not Reported/ Can not calculate,Not Reported/ Can not calculate,Not Reported/ Can not calculate,Not Reported/ Can not calculate,Not Reported/ Can not calculate,Not Reported/ Can not calculate,Not Reported/ Can not calculate,,,2020 controlling electronic States of few-walled carbon nanotube Yarn via Joule-annealing and p-type Doping towards Large thermoelectric power factor,,,,,7,-1.50735452357094,,,,,,0.6989700043360189,-0.39738346648378853,0.6989700043360189,,,,,,,,,,,,,,,,,,,,,,,,Not Reported/ Can not calculate,,Not Reported/ Can not calculate,,Not Reported/ Can not calculate,Not Reported/ Can not calculate,,,5,0.6989700043360189,,CNT,sub-micron,Not reported/Can not calculate,Not reported/Can not calculate
Aligned Multiwall CNTs,0.034129746835443,Not Reported/ Can not calculate,Not Reported/ Can not calculate,Not Reported/ Can not calculate,Not Reported/ Can not calculate,Not Reported/ Can not calculate,Not Reported/ Can not calculate,Not Reported/ Can not calculate,11.2,532,0.8971489472512,No,Not Reported/ Can not calculate,Not Reported/ Can not calculate,Not Reported/ Can not calculate,,Not Reported/ Can not calculate,Not Reported/ Can not calculate,4--6,5,20200513,Annealed 3 hour,2020.0,Forest derived,Annealed,,,Unsorted,Not Reported/ Can not calculate,Not Reported/ Can not calculate,Not Reported/ Can not calculate,Not Reported/ Can not calculate,Not Reported/ Can not calculate,Not Reported/ Can not calculate,Not Reported/ Can not calculate,Not Reported/ Can not calculate,Not Reported/ Can not calculate,,,2020 controlling electronic States of few-walled carbon nanotube Yarn via Joule-annealing and p-type Doping towards Large thermoelectric power factor,,,,,7,-1.4668669331798405,,,,,,1.0492180226701815,-0.04713544814962567,0.6989700043360189,,,,,,,,,,,,,,,,,,,,,,,,Not Reported/ Can not calculate,,Not Reported/ Can not calculate,,Not Reported/ Can not calculate,Not Reported/ Can not calculate,,,5,0.6989700043360189,,CNT,sub-micron,Not reported/Can not calculate,Not reported/Can not calculate
Aligned Multiwall CNTs,0.039636075949366995,Not Reported/ Can not calculate,Not Reported/ Can not calculate,Not Reported/ Can not calculate,Not Reported/ Can not calculate,Not Reported/ Can not calculate,Not Reported/ Can not calculate,Not Reported/ Can not calculate,15.7,532,1.2576105778431999,No,Not Reported/ Can not calculate,Not Reported/ Can not calculate,Not Reported/ Can not calculate,,Not Reported/ Can not calculate,Not Reported/ Can not calculate,4--6,5,20200513,Annealed 3.4 hour,2020.0,Forest derived,Annealed,,,Unsorted,Not Reported/ Can not calculate,Not Reported/ Can not calculate,Not Reported/ Can not calculate,Not Reported/ Can not calculate,Not Reported/ Can not calculate,Not Reported/ Can not calculate,Not Reported/ Can not calculate,Not Reported/ Can not calculate,Not Reported/ Can not calculate,,,2020 controlling electronic States of few-walled carbon nanotube Yarn via Joule-annealing and p-type Doping towards Large thermoelectric power factor,,,,,7,-1.4019093480791216,,,,,,1.1958996524092338,0.09954618158942642,0.6989700043360189,,,,,,,,,,,,,,,,,,,,,,,,Not Reported/ Can not calculate,,Not Reported/ Can not calculate,,Not Reported/ Can not calculate,Not Reported/ Can not calculate,,,5,0.6989700043360189,,CNT,sub-micron,Not reported/Can not calculate,Not reported/Can not calculate
Aligned Multiwall CNTs,0.05905,Not Reported/ Can not calculate,Not Reported/ Can not calculate,Not Reported/ Can not calculate,Not Reported/ Can not calculate,Not Reported/ Can not calculate,Not Reported/ Can not calculate,Not Reported/ Can not calculate,17.8,532,1.4258260054528,No,Not Reported/ Can not calculate,Not Reported/ Can not calculate,Not Reported/ Can not calculate,,Not Reported/ Can not calculate,Not Reported/ Can not calculate,4--6,5,20200513,Annealed 4 hour,2020.0,Forest derived,Annealed,,,Unsorted,Not Reported/ Can not calculate,Not Reported/ Can not calculate,73,Not Reported/ Can not calculate,Not Reported/ Can not calculate,Not Reported/ Can not calculate,Not Reported/ Can not calculate,Not Reported/ Can not calculate,Not Reported/ Can not calculate,,,2020 controlling electronic States of few-walled carbon nanotube Yarn via Joule-annealing and p-type Doping towards Large thermoelectric power factor,,,,,7,-1.2287800980504664,,,,,,1.250420002308894,0.15406653148908672,0.6989700043360189,,1.863322860120456,,,,1.863322860120456,,,,,,,,,,,,,,,,,,Not Reported/ Can not calculate,,Not Reported/ Can not calculate,,Not Reported/ Can not calculate,Not Reported/ Can not calculate,,,5,0.6989700043360189,,CNT,sub-micron,Not reported/Can not calculate,Not reported/Can not calculate
Aligned Multiwall CNTs,0.38809237824852494,Not Reported/ Can not calculate,Not Reported/ Can not calculate,Not Reported/ Can not calculate,Not Reported/ Can not calculate,Not Reported/ Can not calculate,Not Reported/ Can not calculate,Not Reported/ Can not calculate,Not Reported/ Can not calculate,532,,Yes,Not Reported/ Can not calculate,Not Reported/ Can not calculate,Not Reported/ Can not calculate,,Not Reported/ Can not calculate,Not Reported/ Can not calculate,4--6,5,20200513,Annealed 4 hour and doped,2020.0,Forest derived,Annealed and doped,C12F4N4,0.0637,Unsorted,Not Reported/ Can not calculate,1552,Not Reported/ Can not calculate,Not Reported/ Can not calculate,Not Reported/ Can not calculate,Not Reported/ Can not calculate,Not Reported/ Can not calculate,Not Reported/ Can not calculate,Not Reported/ Can not calculate,,,2020 controlling electronic States of few-walled carbon nanotube Yarn via Joule-annealing and p-type Doping towards Large thermoelectric power factor,,,,,7,-0.41106488629144927,,,,,,,,0.6989700043360189,,,,,-1.1958605676646494,,,,,,,,,,,,,,,,,,,Not Reported/ Can not calculate,,Not Reported/ Can not calculate,,Not Reported/ Can not calculate,Not Reported/ Can not calculate,,,5,0.6989700043360189,,CNT,sub-micron,Not reported/Can not calculate,Not reported/Can not calculate
Aligned Few-wall CNTs,10.9,1.9326241134751774,5.64,Not Reported/ Can not calculate,Not Reported/ Can not calculate,Not Reported/ Can not calculate,Not Reported/ Can not calculate,Not Reported/ Can not calculate,54,785,20.50559553375,Yes,4200,2.1,260,,45780,11.844,1.76,1.76,20200523,,2020.0,Liquid Extrusion ,As-is,,,Unsorted,8.9,1587.4,391,Not Reported/ Can not calculate,Not Reported/ Can not calculate,Not Reported/ Can not calculate,Not Reported/ Can not calculate,Not Reported/ Can not calculate,Not Reported/ Can not calculate,,,"2020 Improved Properties, Increased Production, and the Path to Broad Adoption of Carbon Nanotube Fibers ",,,,,1,1.0374264979406236,0.28614739395728134,0.7512791039833423,3.6232492903979003,0.3222192947339193,2.4149733479708178,1.7323937598229686,1.3118723868039788,0.24551266781414982,0.9493900066449128,2.5921767573958667,,,,2.5921767573958667,,,,,,,,,,,,,,,,,,Not Reported/ Can not calculate,,Not Reported/ Can not calculate,,Not Reported/ Can not calculate,Not Reported/ Can not calculate,8900,3.949390006644913,8900,3.949390006644913,,CNT,large,Not reported/Can not calculate,Not reported/Can not calculate
Aligned Multiwall CNTs,Not Reported/ Can not calculate,Not Reported/ Can not calculate,Not Reported/ Can not calculate,Not Reported/ Can not calculate,Not Reported/ Can not calculate,Not Reported/ Can not calculate,Not Reported/ Can not calculate,Not Reported/ Can not calculate,Not Reported/ Can not calculate,Not Reported/ Can not calculate,,No,341.12,Not Reported/ Can not calculate,0.107190472984022,,Not Reported/ Can not calculate,Not Reported/ Can not calculate,Not Reported/ Can not calculate,Not Reported/ Can not calculate,20201127,,2020.0,Floating Catalyst,As-is,,,Unsorted,28.35,Not Reported/ Can not calculate,Not Reported/ Can not calculate,Not Reported/ Can not calculate,Not Reported/ Can not calculate,Not Reported/ Can not calculate,Not Reported/ Can not calculate,Not Reported/ Can not calculate,Not Reported/ Can not calculate,,,2020 Influence of transverse compression on axial electromechanical properties of carbon nanotube fibers,,,,,9,,,,2.5329071830104595,,-0.9698438127247156,,,,1.4525530632289254,,,,,,,,,,,,,,,,,,,,,,,Not Reported/ Can not calculate,,,,,,,,Not Reported/ Can not calculate,,,CNT,Not reported/Can not calculate,Not reported/Can not calculate,Not reported/Can not calculate
Aligned Multiwall CNTs,Not Reported/ Can not calculate,Not Reported/ Can not calculate,Not Reported/ Can not calculate,Not Reported/ Can not calculate,Not Reported/ Can not calculate,Not Reported/ Can not calculate,Not Reported/ Can not calculate,Not Reported/ Can not calculate,Not Reported/ Can not calculate,Not Reported/ Can not calculate,,No,411.55,Not Reported/ Can not calculate,0.146408611252729,,Not Reported/ Can not calculate,Not Reported/ Can not calculate,Not Reported/ Can not calculate,Not Reported/ Can not calculate,20201127,,2020.0,Floating Catalyst,Compressed,,,Unsorted,28.35,Not Reported/ Can not calculate,Not Reported/ Can not calculate,Not Reported/ Can not calculate,Not Reported/ Can not calculate,Not Reported/ Can not calculate,Not Reported/ Can not calculate,Not Reported/ Can not calculate,Not Reported/ Can not calculate,,,2020 Influence of transverse compression on axial electromechanical properties of carbon nanotube fibers,,,,,9,,,,2.6144226060244975,,-0.8344333788134286,,,,1.4525530632289254,,,,,,,,,,,,,,,,,,,,,,,Not Reported/ Can not calculate,,,,,,,,Not Reported/ Can not calculate,,,CNT,Not reported/Can not calculate,Not reported/Can not calculate,Not reported/Can not calculate
Aligned Multiwall CNTs,Not Reported/ Can not calculate,Not Reported/ Can not calculate,Not Reported/ Can not calculate,Not Reported/ Can not calculate,Not Reported/ Can not calculate,Not Reported/ Can not calculate,Not Reported/ Can not calculate,Not Reported/ Can not calculate,Not Reported/ Can not calculate,Not Reported/ Can not calculate,,No,384.86,Not Reported/ Can not calculate,0.154494646825129,,Not Reported/ Can not calculate,Not Reported/ Can not calculate,Not Reported/ Can not calculate,Not Reported/ Can not calculate,20201127,,2020.0,Floating Catalyst,Compressed,,,Unsorted,28.35,Not Reported/ Can not calculate,Not Reported/ Can not calculate,Not Reported/ Can not calculate,Not Reported/ Can not calculate,Not Reported/ Can not calculate,Not Reported/ Can not calculate,Not Reported/ Can not calculate,Not Reported/ Can not calculate,,,2020 Influence of transverse compression on axial electromechanical properties of carbon nanotube fibers,,,,,9,,,,2.5853027755217064,,-0.8110865641005335,,,,1.4525530632289254,,,,,,,,,,,,,,,,,,,,,,,Not Reported/ Can not calculate,,,,,,,,Not Reported/ Can not calculate,,,CNT,Not reported/Can not calculate,Not reported/Can not calculate,Not reported/Can not calculate
Aligned Multiwall CNTs,Not Reported/ Can not calculate,Not Reported/ Can not calculate,Not Reported/ Can not calculate,Not Reported/ Can not calculate,Not Reported/ Can not calculate,Not Reported/ Can not calculate,Not Reported/ Can not calculate,Not Reported/ Can not calculate,Not Reported/ Can not calculate,Not Reported/ Can not calculate,,No,201.2,Not Reported/ Can not calculate,0.0727570053002683,,Not Reported/ Can not calculate,Not Reported/ Can not calculate,Not Reported/ Can not calculate,Not Reported/ Can not calculate,20201127,,2020.0,Floating Catalyst,Compressed,,,Unsorted,28.35,Not Reported/ Can not calculate,Not Reported/ Can not calculate,Not Reported/ Can not calculate,Not Reported/ Can not calculate,Not Reported/ Can not calculate,Not Reported/ Can not calculate,Not Reported/ Can not calculate,Not Reported/ Can not calculate,,,2020 Influence of transverse compression on axial electromechanical properties of carbon nanotube fibers,,,,,9,,,,2.30362797638389,,-1.1381251849292553,,,,1.4525530632289254,,,,,,,,,,,,,,,,,,,,,,,Not Reported/ Can not calculate,,,,,,,,Not Reported/ Can not calculate,,,CNT,Not reported/Can not calculate,Not reported/Can not calculate,Not reported/Can not calculate
Aligned Multiwall CNTs,Not Reported/ Can not calculate,Not Reported/ Can not calculate,Not Reported/ Can not calculate,Not Reported/ Can not calculate,Not Reported/ Can not calculate,Not Reported/ Can not calculate,Not Reported/ Can not calculate,Not Reported/ Can not calculate,Not Reported/ Can not calculate,Not Reported/ Can not calculate,,No,202.18,Not Reported/ Can not calculate,Not Reported/ Can not calculate,,Not Reported/ Can not calculate,Not Reported/ Can not calculate,Not Reported/ Can not calculate,Not Reported/ Can not calculate,20201127,,2020.0,Floating Catalyst,Compressed,,,Unsorted,28.35,Not Reported/ Can not calculate,Not Reported/ Can not calculate,Not Reported/ Can not calculate,Not Reported/ Can not calculate,Not Reported/ Can not calculate,Not Reported/ Can not calculate,Not Reported/ Can not calculate,Not Reported/ Can not calculate,,,2020 Influence of transverse compression on axial electromechanical properties of carbon nanotube fibers,,,,,9,,,,2.3057381922083175,,,,,,1.4525530632289254,,,,,,,,,,,,,,,,,,,,,,,Not Reported/ Can not calculate,,,,,,,,Not Reported/ Can not calculate,,,CNT,Not reported/Can not calculate,Not reported/Can not calculate,Not reported/Can not calculate
Aligned Multiwall CNTs,Not Reported/ Can not calculate,Not Reported/ Can not calculate,Not Reported/ Can not calculate,Not Reported/ Can not calculate,Not Reported/ Can not calculate,Not Reported/ Can not calculate,Not Reported/ Can not calculate,Not Reported/ Can not calculate,Not Reported/ Can not calculate,Not Reported/ Can not calculate,,No,673.65,Not Reported/ Can not calculate,0.317717717717717,,Not Reported/ Can not calculate,Not Reported/ Can not calculate,Not Reported/ Can not calculate,Not Reported/ Can not calculate,20201127,,2020.0,Forest derived,As-is,,,Unsorted,17.36,Not Reported/ Can not calculate,Not Reported/ Can not calculate,Not Reported/ Can not calculate,Not Reported/ Can not calculate,Not Reported/ Can not calculate,Not Reported/ Can not calculate,Not Reported/ Can not calculate,Not Reported/ Can not calculate,,,2020 Influence of transverse compression on axial electromechanical properties of carbon nanotube fibers,,,,,9,,,,2.828434314118396,,-0.49795856580715386,,,,1.239549720840473,,,,,,,,,,,,,,,,,,,,,,,Not Reported/ Can not calculate,,,,,,,,Not Reported/ Can not calculate,,,CNT,Not reported/Can not calculate,Not reported/Can not calculate,Not reported/Can not calculate
Aligned Multiwall CNTs,Not Reported/ Can not calculate,Not Reported/ Can not calculate,Not Reported/ Can not calculate,Not Reported/ Can not calculate,Not Reported/ Can not calculate,Not Reported/ Can not calculate,Not Reported/ Can not calculate,Not Reported/ Can not calculate,Not Reported/ Can not calculate,Not Reported/ Can not calculate,,No,732.52,Not Reported/ Can not calculate,0.372972972972972,,Not Reported/ Can not calculate,Not Reported/ Can not calculate,Not Reported/ Can not calculate,Not Reported/ Can not calculate,20201127,,2020.0,Forest derived,Compressed,,,Unsorted,17.36,Not Reported/ Can not calculate,Not Reported/ Can not calculate,Not Reported/ Can not calculate,Not Reported/ Can not calculate,Not Reported/ Can not calculate,Not Reported/ Can not calculate,Not Reported/ Can not calculate,Not Reported/ Can not calculate,,,2020 Influence of transverse compression on axial electromechanical properties of carbon nanotube fibers,,,,,9,,,,2.864819486734081,,-0.4283226376657596,,,,1.239549720840473,,,,,,,,,,,,,,,,,,,,,,,Not Reported/ Can not calculate,,,,,,,,Not Reported/ Can not calculate,,,CNT,Not reported/Can not calculate,Not reported/Can not calculate,Not reported/Can not calculate
Aligned Multiwall CNTs,Not Reported/ Can not calculate,Not Reported/ Can not calculate,Not Reported/ Can not calculate,Not Reported/ Can not calculate,Not Reported/ Can not calculate,Not Reported/ Can not calculate,Not Reported/ Can not calculate,Not Reported/ Can not calculate,Not Reported/ Can not calculate,Not Reported/ Can not calculate,,No,650.54,Not Reported/ Can not calculate,0.341741741741741,,Not Reported/ Can not calculate,Not Reported/ Can not calculate,Not Reported/ Can not calculate,Not Reported/ Can not calculate,20201127,,2020.0,Forest derived,Compressed,,,Unsorted,17.36,Not Reported/ Can not calculate,Not Reported/ Can not calculate,Not Reported/ Can not calculate,Not Reported/ Can not calculate,Not Reported/ Can not calculate,Not Reported/ Can not calculate,Not Reported/ Can not calculate,Not Reported/ Can not calculate,,,2020 Influence of transverse compression on axial electromechanical properties of carbon nanotube fibers,,,,,9,,,,2.813274005348324,,-0.4663019714472685,,,,1.239549720840473,,,,,,,,,,,,,,,,,,,,,,,Not Reported/ Can not calculate,,,,,,,,Not Reported/ Can not calculate,,,CNT,Not reported/Can not calculate,Not reported/Can not calculate,Not reported/Can not calculate
Aligned Multiwall CNTs,Not Reported/ Can not calculate,Not Reported/ Can not calculate,Not Reported/ Can not calculate,Not Reported/ Can not calculate,Not Reported/ Can not calculate,Not Reported/ Can not calculate,Not Reported/ Can not calculate,Not Reported/ Can not calculate,Not Reported/ Can not calculate,Not Reported/ Can not calculate,,No,565.96,Not Reported/ Can not calculate,Not Reported/ Can not calculate,,Not Reported/ Can not calculate,Not Reported/ Can not calculate,Not Reported/ Can not calculate,Not Reported/ Can not calculate,20201127,,2020.0,Forest derived,Compressed,,,Unsorted,17.36,Not Reported/ Can not calculate,Not Reported/ Can not calculate,Not Reported/ Can not calculate,Not Reported/ Can not calculate,Not Reported/ Can not calculate,Not Reported/ Can not calculate,Not Reported/ Can not calculate,Not Reported/ Can not calculate,,,2020 Influence of transverse compression on axial electromechanical properties of carbon nanotube fibers,,,,,9,,,,2.7527857379141567,,,,,,1.239549720840473,,,,,,,,,,,,,,,,,,,,,,,Not Reported/ Can not calculate,,,,,,,,Not Reported/ Can not calculate,,,CNT,Not reported/Can not calculate,Not reported/Can not calculate,Not reported/Can not calculate
Aligned Multiwall CNTs,0.06246626443882054,Not Reported/ Can not calculate,Not Reported/ Can not calculate,Not Reported/ Can not calculate,Not Reported/ Can not calculate,Not Reported/ Can not calculate,Not Reported/ Can not calculate,Not Reported/ Can not calculate,1.58969804618117,532,0.12733892219452914,No,Not Reported/ Can not calculate,Not Reported/ Can not calculate,Not Reported/ Can not calculate,,Not Reported/ Can not calculate,Not Reported/ Can not calculate,7,7,20200508,Pristine,2020.0,Forest derived,As-is,,,Unsorted,Not Reported/ Can not calculate,1580.9,Not Reported/ Can not calculate,Not Reported/ Can not calculate,2.32796067672611,2.22589653145208,1.97073616826703,1.30731922398588,1.00112678816382,0.44976339826125133,0.5079963539940318,2020 Large improvement of CNT electrical conductivity by varying chemical doping and annealing treatment ,,,,,7,-1.2043544646336946,,,,,,0.20131464046456513,-0.8950388303552421,0.8450980400142568,,,-0.34701589034092567,-0.29413940473567785,,,,,,,,,,,,,,,,,,,,Not Reported/ Can not calculate,,Not Reported/ Can not calculate,,Not Reported/ Can not calculate,Not Reported/ Can not calculate,,,7,0.8450980400142568,,CNT,sub-micron,Not reported/Can not calculate,Not reported/Can not calculate
Aligned Multiwall CNTs,0.0711754837342958,Not Reported/ Can not calculate,Not Reported/ Can not calculate,Not Reported/ Can not calculate,Not Reported/ Can not calculate,Not Reported/ Can not calculate,Not Reported/ Can not calculate,Not Reported/ Can not calculate,4.20071047957371,532,0.33648776646934264,No,Not Reported/ Can not calculate,Not Reported/ Can not calculate,Not Reported/ Can not calculate,,Not Reported/ Can not calculate,Not Reported/ Can not calculate,7,7,20200508,2010C for 8 hours,2020.0,Forest derived,Annealed,,,Unsorted,Not Reported/ Can not calculate,1580.5,Not Reported/ Can not calculate,Not Reported/ Can not calculate,Not Reported/ Can not calculate,Not Reported/ Can not calculate,Not Reported/ Can not calculate,Not Reported/ Can not calculate,Not Reported/ Can not calculate,,,2020 Large improvement of CNT electrical conductivity by varying chemical doping and annealing treatment ,,,,,7,-1.1476695725488124,,,,,,0.6233227502224838,-0.4730307205973233,0.8450980400142568,,,,,,,,,,,,,,,,,,,,,,,,Not Reported/ Can not calculate,,Not Reported/ Can not calculate,,Not Reported/ Can not calculate,Not Reported/ Can not calculate,,,7,0.8450980400142568,,CNT,sub-micron,Not reported/Can not calculate,Not reported/Can not calculate
Aligned Multiwall CNTs,0.08289592544102306,Not Reported/ Can not calculate,Not Reported/ Can not calculate,Not Reported/ Can not calculate,Not Reported/ Can not calculate,Not Reported/ Can not calculate,Not Reported/ Can not calculate,Not Reported/ Can not calculate,6.70515097690941,532,0.537099923222735,No,Not Reported/ Can not calculate,Not Reported/ Can not calculate,Not Reported/ Can not calculate,,Not Reported/ Can not calculate,Not Reported/ Can not calculate,7,7,20200508,,2020.0,Forest derived,Annealed,,,Unsorted,Not Reported/ Can not calculate,Not Reported/ Can not calculate,Not Reported/ Can not calculate,Not Reported/ Can not calculate,Not Reported/ Can not calculate,Not Reported/ Can not calculate,Not Reported/ Can not calculate,Not Reported/ Can not calculate,Not Reported/ Can not calculate,,,2020 Large improvement of CNT electrical conductivity by varying chemical doping and annealing treatment ,,,,,7,-1.0814668156737126,,,,,,0.8264085611138605,-0.2699449097059467,0.8450980400142568,,,,,,,,,,,,,,,,,,,,,,,,Not Reported/ Can not calculate,,Not Reported/ Can not calculate,,Not Reported/ Can not calculate,Not Reported/ Can not calculate,,,7,0.8450980400142568,,CNT,sub-micron,Not reported/Can not calculate,Not reported/Can not calculate
Aligned Multiwall CNTs,0.09029945207379722,Not Reported/ Can not calculate,Not Reported/ Can not calculate,Not Reported/ Can not calculate,Not Reported/ Can not calculate,Not Reported/ Can not calculate,Not Reported/ Can not calculate,Not Reported/ Can not calculate,8.73001776198934,532,0.6992969861297332,No,Not Reported/ Can not calculate,Not Reported/ Can not calculate,Not Reported/ Can not calculate,,Not Reported/ Can not calculate,Not Reported/ Can not calculate,7,7,20200508,2010C for 72 hours,2020.0,Forest derived,Annealed,,,Unsorted,Not Reported/ Can not calculate,1580.2,Not Reported/ Can not calculate,Not Reported/ Can not calculate,4.6499199817101,3.90995492847344,3.14447383891828,1.91970409563002,1.00112678816382,0.25604560831975853,0.3183765677338929,2020 Large improvement of CNT electrical conductivity by varying chemical doping and annealing treatment ,,,,,7,-1.0443148849251245,,,,,,0.941015127316808,-0.15533834350299927,0.8450980400142568,,,-0.5916826687608558,-0.49705890349200355,,,,,,,,,,,,,,,,,,,,Not Reported/ Can not calculate,,Not Reported/ Can not calculate,,Not Reported/ Can not calculate,Not Reported/ Can not calculate,,,7,0.8450980400142568,,CNT,sub-micron,Not reported/Can not calculate,Not reported/Can not calculate
Aligned Multiwall CNTs,0.11475491114220546,Not Reported/ Can not calculate,Not Reported/ Can not calculate,Not Reported/ Can not calculate,Not Reported/ Can not calculate,Not Reported/ Can not calculate,Not Reported/ Can not calculate,Not Reported/ Can not calculate,12.1225577264653,532,0.971048205561629,No,Not Reported/ Can not calculate,Not Reported/ Can not calculate,Not Reported/ Can not calculate,,Not Reported/ Can not calculate,Not Reported/ Can not calculate,7,7,20200508,2440 for 2.25 hours ,2020.0,Forest derived,Annealed,,,Unsorted,Not Reported/ Can not calculate,1577.6,Not Reported/ Can not calculate,Not Reported/ Can not calculate,Not Reported/ Can not calculate,Not Reported/ Can not calculate,Not Reported/ Can not calculate,Not Reported/ Can not calculate,Not Reported/ Can not calculate,,,2020 Large improvement of CNT electrical conductivity by varying chemical doping and annealing treatment ,,,,,7,-0.940228718981823,,,,,,1.083594260861445,-0.01275920995836215,0.8450980400142568,,,,,,,,,,,,,,,,,,,,,,,,Not Reported/ Can not calculate,,Not Reported/ Can not calculate,,Not Reported/ Can not calculate,Not Reported/ Can not calculate,,,7,0.8450980400142568,,CNT,sub-micron,Not reported/Can not calculate,Not reported/Can not calculate
Aligned Multiwall CNTs,0.1293891114630889,Not Reported/ Can not calculate,Not Reported/ Can not calculate,Not Reported/ Can not calculate,Not Reported/ Can not calculate,Not Reported/ Can not calculate,Not Reported/ Can not calculate,Not Reported/ Can not calculate,14.7868561278863,532,1.1844653935971563,No,Not Reported/ Can not calculate,Not Reported/ Can not calculate,Not Reported/ Can not calculate,,Not Reported/ Can not calculate,Not Reported/ Can not calculate,7,7,20200508,2250C for 11 hours,2020.0,Forest derived,Annealed,,,Unsorted,Not Reported/ Can not calculate,1576.7,Not Reported/ Can not calculate,Not Reported/ Can not calculate,24.629,19.5512851917172,10.9013488797439,4.01201907374746,1.00112678816382,0.0512051652025383,0.09183512968968836,2020 Large improvement of CNT electrical conductivity by varying chemical doping and annealing treatment ,,,,,7,-0.8881022694978021,,,,,,1.1698758473270106,0.07352237650720334,0.8450980400142568,,,-1.2906862283636862,-1.0369911563592011,,,,,,,,,,,,,,,,,,,,Not Reported/ Can not calculate,,Not Reported/ Can not calculate,,Not Reported/ Can not calculate,Not Reported/ Can not calculate,,,7,0.8450980400142568,,CNT,sub-micron,Not reported/Can not calculate,Not reported/Can not calculate
Aligned Multiwall CNTs,0.10111223458038421,Not Reported/ Can not calculate,Not Reported/ Can not calculate,Not Reported/ Can not calculate,Not Reported/ Can not calculate,Not Reported/ Can not calculate,Not Reported/ Can not calculate,Not Reported/ Can not calculate,Not Reported/ Can not calculate,Not Reported/ Can not calculate,Not Reported/ Can not calculate,Yes,Not Reported/ Can not calculate,Not Reported/ Can not calculate,Not Reported/ Can not calculate,,Not Reported/ Can not calculate,Not Reported/ Can not calculate,7,7,20200508,Doped,2020.0,Forest derived,Annealed and Doped,PtCl2,0.06246626443882054,Unsorted,Not Reported/ Can not calculate,Not Reported/ Can not calculate,Not Reported/ Can not calculate,Not Reported/ Can not calculate,3.64622641509434e-05,3.37735849056603e-05,2.89622641509434e-05,1.77830188679245e-05,9.99999999999999e-06,0.29608938547486074,0.34527687296416903,2020 Large improvement of CNT electrical conductivity by varying chemical doping and annealing treatment ,,,,,7,-0.9951962915971795,,,,,,,,0.8450980400142568,,,-0.5285771613791035,-0.46183251021241667,-1.2043544646336946,,,,,,,,,,,,,,,,,,,Not Reported/ Can not calculate,,Not Reported/ Can not calculate,,Not Reported/ Can not calculate,Not Reported/ Can not calculate,,,7,0.8450980400142568,,CNT,sub-micron,Not reported/Can not calculate,Not reported/Can not calculate
Aligned Few-wall CNTs,7.069999999999999,Not Reported/ Can not calculate,Not Reported/ Can not calculate,Not Reported/ Can not calculate,Not Reported/ Can not calculate,Not Reported/ Can not calculate,Not Reported/ Can not calculate,Not Reported/ Can not calculate,125,532,10.012823072,Yes,279,Not Reported/ Can not calculate,Not Reported/ Can not calculate,,1972.5299999999997,Not Reported/ Can not calculate,.8--1.2,1,20200715,,2020.0,Liquid Extrusion ,As-is,,,Unsorted,23,1590.1,Not Reported/ Can not calculate,Not Reported/ Can not calculate,Not Reported/ Can not calculate,Not Reported/ Can not calculate,Not Reported/ Can not calculate,Not Reported/ Can not calculate,Not Reported/ Can not calculate,,,2020 Semiconducting carbon nanotube fibers for electrochemical biosensor platforms,,,,,2,0.8494194137968993,,,2.4456042032735974,,,2.0969100130080562,1.0005565421882492,0.0,1.3617278360175928,,,,,,,,,,,,,,,,,,,,,,,Not Reported/ Can not calculate,,,,,,,,1,0.0,,CNT,sub-micron,Not reported/Can not calculate,Not reported/Can not calculate
Aligned Few-wall CNTs,4.2705,Not Reported/ Can not calculate,Not Reported/ Can not calculate,Not Reported/ Can not calculate,Not Reported/ Can not calculate,Not Reported/ Can not calculate,Not Reported/ Can not calculate,Not Reported/ Can not calculate,125,532,10.012823072,Yes,256,Not Reported/ Can not calculate,Not Reported/ Can not calculate,,1093.248,Not Reported/ Can not calculate,.8--1.2,1,20200715,,2020.0,Liquid Extrusion ,As-is,,,Unsorted,23,1590.1,Not Reported/ Can not calculate,Not Reported/ Can not calculate,Not Reported/ Can not calculate,Not Reported/ Can not calculate,Not Reported/ Can not calculate,Not Reported/ Can not calculate,Not Reported/ Can not calculate,,,2020 Semiconducting carbon nanotube fibers for electrochemical biosensor platforms,,,,,2,0.6304787262026363,,,2.4082399653118496,,,2.0969100130080562,1.0005565421882492,0.0,1.3617278360175928,,,,,,,,,,,,,,,,,,,,,,,Not Reported/ Can not calculate,,,,,,,,1,0.0,,CNT,sub-micron,Not reported/Can not calculate,Not reported/Can not calculate
Aligned Multiwall CNTs,0.18,0.81,0.22222222222222218,Not Reported/ Can not calculate,1.22,Raman G peak anisotropy,Not Reported/ Can not calculate,Not Reported/ Can not calculate,,Not Reported/ Can not calculate,,No,700,0.8641975308641975,8.4,,126,0.19204389574759942,Not Reported/ Can not calculate,Not Reported/ Can not calculate,20200521,As-is,2020.0,Floating Catalyst,As-is ,Not Reported/ Can not calculate,Not Reported/ Can not calculate,Unsorted,37,1582.6,45.7,Not Reported/ Can not calculate,Not Reported/ Can not calculate,Not Reported/ Can not calculate,Not Reported/ Can not calculate,Not Reported/ Can not calculate,Not Reported/ Can not calculate,,,"2020 Shampoo assisted aligning of carbon nanotubes toward strong, stiff and conductive fiber",,,,,2,-0.744727494896694,-0.09151498112135022,-0.6532125137753437,2.845098040014257,-0.06338697886439294,0.9242792860618817,,,,1.568201724066995,1.6599162000698502,,,,1.6599162000698502,,,,,,,,,,,,,,,,,,Not Reported/ Can not calculate,,Not Reported/ Can not calculate,,Not Reported/ Can not calculate,Not Reported/ Can not calculate,37000,4.568201724066995,37000,4.568201724066995,,CNT,large,Not reported/Can not calculate,Not reported/Can not calculate
Aligned Multiwall CNTs,0.33,1.28,0.2578125,Not Reported/ Can not calculate,2.62,Raman G peak anisotropy,Not Reported/ Can not calculate,Not Reported/ Can not calculate,,Not Reported/ Can not calculate,,No,2330,1.8203125,70.1,,768.9000000000001,0.46929931640625,Not Reported/ Can not calculate,Not Reported/ Can not calculate,20200521,Stretched in viscous alcohols ,2020.0,Floating Catalyst,Stretched in viscous alcohols,Not Reported/ Can not calculate,Not Reported/ Can not calculate,Unsorted,30,1580.5,98.1,Not Reported/ Can not calculate,Not Reported/ Can not calculate,Not Reported/ Can not calculate,Not Reported/ Can not calculate,Not Reported/ Can not calculate,Not Reported/ Can not calculate,,,"2020 Shampoo assisted aligning of carbon nanotubes toward strong, stiff and conductive fiber",,,,,2,-0.4814860601221125,0.10720996964786837,-0.5886960297699809,3.367355921026019,0.2601459513781506,1.8457180179666586,,,,1.4771212547196624,1.9916690073799486,,,,1.9916690073799486,,,,,,,,,,,,,,,,,,Not Reported/ Can not calculate,,Not Reported/ Can not calculate,,Not Reported/ Can not calculate,Not Reported/ Can not calculate,30000,4.477121254719663,30000,4.477121254719663,,CNT,large,Not reported/Can not calculate,Not reported/Can not calculate
